Repository: soymikey/electrician-docs

# Website

This website is built using [Docusaurus](https://docusaurus.io/), a modern static website generator.

## Local Development

```bash
npm run start
```

This command starts a local development server and opens up a browser window. Most changes are reflected live without having to restart the server.

## Deployment

Using SSH:

```bash
USE_SSH=true npm run deploy
```

Not using SSH:

```bash
GIT_USER=<Your GitHub username> npm run deploy
```

If you are using GitHub Pages for hosting, this command is a convenient way to build the website and push to the `gh-pages` branch.

## Field Trip 实地参观

- 栏目入口：`/docs/field-trip`（中文：`/zh-Hans/docs/field-trip`）。
- 首次记录：政府建筑 HVACR 与配电室，A–F 六个现场分组共 30 张照片，另保留 5 张待分组照片。
- 页面内容：`docs/field-trip/`，中文内容：`i18n/zh-Hans/docusaurus-plugin-content-docs/current/field-trip/`。
- 网页图片：`static/img/field-trip/government-building/`；原始整理索引在上一级目录的 `field-trip/government-building/`。

本地查看完整中英文版本：

```bash
npm run build
npm run serve -- --host 127.0.0.1 --port 3002
```

打开 <http://127.0.0.1:3002/zh-Hans/docs/field-trip>。修改文档时可用 `npm run start -- --locale zh-Hans --port 3002` 启动自动更新的中文开发预览。

File: docs/hvacr/level-1/03104-soldering-and-brazing.md
---
id: 03104-soldering-and-brazing
slug: /hvacr/level-1/03104-soldering-and-brazing
title: "03104 Soldering and Brazing (Chinese)"
sidebar_label: "03104 Soldering and Brazing (Chinese)"
sidebar_position: 4
mdx:
  format: md
---

# 03104 锡焊与钎焊（Soldering and Brazing）

第六版 *HVACR, Level 1* 模块 03104。铜管和管件有两种连接方法：锡焊和钎焊。锡焊主要用于水管和凝结水管。钎焊用于需要机械强度高、耐压的接头，制冷剂管路一般用钎焊。两种方法都用不含铁的填充金属，靠毛细作用把熔化的填充金属吸进缝隙。可燃气体和明火都有危险，安全步骤要按课本做。练过几次，技术员就能掌握。

学完要能做到：

1. 描述并演示铜管锡焊的安全过程。
   - a. 描述并演示锡焊铜管所需的个人防护、工具和材料。
   - b. 描述并演示锡焊前的准备。
   - c. 描述并演示锡焊过程。
2. 描述并演示铜管钎焊的安全过程。
   - a. 描述并演示钎焊铜管所需的个人防护、工具和材料。
   - b. 描述并演示钎焊前的准备。
   - c. 描述并演示钎焊过程。
   - d. 描述并演示把铜管钎焊到异种金属上的过程。

在指导下要能完成的实操（Performance Tasks）：

1. 正确安装并关闭空气-乙炔焊炬。
2. 在不同平面上，用不同管件，正确准备并安全地锡焊铜管。
3. 正确安装并关闭氧乙炔设备。
4. 在不同平面上，用不同管件，在氮气吹扫下正确准备并安全地钎焊铜管。
5. 把铜管钎焊到钢或黄铜部件上。

重点单词第一次出现时写成「中文（English）」。后面做题时，英文术语要能认出来。

NCCER Registry 里本模块编号是 03104。

美国焊接学会（American Welding Society, AWS）定下的分界是 **842°F（450°C）**。填充金属在这个温度以下熔化，是锡焊；在这个温度以上熔化，是钎焊。锡焊常用的范围是 **375°F 到 500°F**（191°C 到 260°C）。842°F 是两种工艺的分界，不是某一种合金的熔点。

---

## 1.0.0 锡焊（Soldering）

两种方法都用不含铁的填充金属把金属连在一起。填充金属贴在被连接的表面上，并被吸进配合很紧的间隙里，再铺开。吸进去靠的是毛细作用。

**不含铁的（nonferrous）**：不含铁的金属或合金。因此没有磁性。

**毛细作用（capillary action）**：液体沿着固体表面展开的那种流动。这里就是熔化的焊料流进管和管件之间的小缝。

填充金属的熔点必须低于被连接的两种金属。焊料熔化后被吸进缝，接头填满时，会在接头处形成一圈很小的焊料圆角，叫做填角。

**焊料（solder）**：用来连接金属的可熔合金，熔点低于 842°F（450°C）。

**填角（fillet）**：填充金属在管和管件相接处形成的圆角。锡焊和钎焊都会出现。

毛细作用在管和管件的间隙为 **0.002" 到 0.005"** 时最有效。焊接前要检查接头对正，才能保住这个间隙。加热加在管件上，焊料从间隙送入，热顺着接头走，填角留在管和管件的交界处。

锡焊也叫出汗焊或软焊（sweating，soft soldering）。它是水管和其他低压用途连接铜管、铜管件的常用方法。低压制冷剂管有时用承插钎焊式管件做锡焊，但制冷剂管路一般都优先用钎焊。锡焊接头用在输送液体温度不超过 **250°F（121°C）** 的管道上。规范要求用铜凝结水管时，用的就是锡焊接头。低压水暖系统有时也用锡焊接管。

管件必须加热到锡焊膏开始熔化。熔化的焊膏在管子上看起来像汗珠，所以这个过程叫出汗焊（sweating）。

### 1.1.0 锡焊用的防护、工具和材料（PPE, Tools, and Materials Used for Soldering）

锡焊不需要很多工具，设备也比较简单。安全习惯守住，操作并不复杂。要练才会。

#### 1.1.1 锡焊的个人防护和安全要求（Soldering PPE and Safety Guidelines）

锡焊用的是带压力的可燃气体、明火，还可能接触熔化的金属。必须穿戴相应的个人防护，并按正确步骤做。

- 穿棉布一类不燃面料。避开尼龙这类合成纤维，它们会熔化并粘在皮肤上。
- 穿长袖，减少火花或熔融金属烫伤。裤子不要有翻边，翻边会兜住热的东西。
- 保护眼睛和面部。
- 戴阻燃手套，穿高帮工作靴。
- 不用时把气瓶关严。锡焊用的气体遇火花或火焰会燃烧、会爆炸。
- 身边放好灭火器，防止附近材料被点着。靠近木头一类可燃物时，用防火毯或其他挡火、挡热的材料隔开。
- 始终在通风良好的地方焊。焊剂烟雾会刺激眼、鼻、喉和肺。通风差时戴呼吸防护。
- 现场使用明火常常另有规定。在工地要先拿到并遵守该场所的全部要求和安全规定。

**焊剂（flux）**：化学物质。锡焊、钎焊或焊接加热时，用来阻止金属表面生成氧化物。

#### 1.1.2 锡焊工具和设备（Soldering Tools and Equipment）

热来自接在可燃气瓶上的焊炬。铜管出汗焊常用丙烷、MAP-Pro 和乙炔。课本把 MAP-Pro 写成丙烯（propylene），并说它也叫 MAPP。丙烷和 MAP-Pro 有小型手持气瓶，适合偶尔把管件接到水管或凝结水管上。活多、重复做时，更常用乙炔。乙炔一般由焊接供应商和行业经销商出售。要能搬走时，用小型气瓶。MC 瓶装 **10 ft³**，较大的 B 瓶装 **40 ft³**。不太需要搬动时，用更大的乙炔瓶。

乙炔瓶里填着多孔材料，例如木纤维或木炭，并有一部分被丙酮浸透。填料用来防止瓶内形成高压气袋。丙酮加到多孔材料大约 **40%** 被浸透。丙酮是无色、可燃的液体，能在压力下溶解大量乙炔，最多可以达到自身体积的 **25 倍**。

**丙酮（acetone）**：无色有机溶剂，易挥发，极易燃。在本行业里，它是乙炔瓶里溶解乙炔的载体。

丙酮是液体。瓶子不直立，或者乙炔用得太快，丙酮会被带出瓶子。工作时焊嘴突然喷出带火的液体，会很吓人。

除了燃气，还要有焊炬。手持丙烷或丙烯瓶上可以接自燃焊嘴，按红色按钮点燃空气和燃气的混合物。丙烯比丙烷烧得略热，较大的接头更合适。空气-乙炔焊炬套件要用连接软管和瓶接头。乙炔瓶又大又重，焊炬和气瓶不能舒服地拿在手里。

空气-乙炔焊炬通常可以换不同的焊嘴，火焰可小可大。焊嘴按厂家编号，号码越大，焊嘴通常越大。规格里有开口尺寸、某一压力下的耗气量（常按 **14 psig** 标），以及推荐的管径。表 1 是举例，不是某一具体产品的数据，不能拿到现场当依据。要用正在使用的那套设备的产品资料。

锡焊需要的热不高，可燃气体直接和空气混合就够。燃烧需要氧，周围空气里的氧已经够把铜管加热到锡焊温度。空气-燃气焊炬从大气吸入燃烧所需的空气。空气大约 **80%** 是氮气，所以空气-燃气火焰的温度低于氧气-燃气火焰。

乙炔每立方英尺的热含量，除了甲烷或天然气，比其他燃气都低。丁烷、丙烷、MAPP 和丙烯的每立方英尺热含量都是乙炔的两倍，同样的加热量可以少耗燃料。调好的空气-乙炔焊炬的好处是：用乙炔能达到的燃烧温度，比用其他这些气体更高。

不是自燃的焊炬，用杯式打火器点燃。能打出火花的同类工具也可以。不能用袖珍打火机或普通香烟打火机。打火器让手离火焰有一段安全距离，里面也没有可燃物。杯式打火器的火石磨完可以换。使用时把杯子放在焊嘴稍下、稍偏的一侧，和燃气流平行。这样点燃的气体不容易从杯子反弹回来，杯子里积的烟炱也少。

**表 1　空气-乙炔焊嘴性能数据（举例，不能用于现场）**

耗气量是 14 psig 下的标准立方英尺每小时（SCFH）。推荐管径按工作压力分成不超过 175 psi，和 175 psi 以上两列。

| 焊嘴型号 | 尺寸（in） | 尺寸（mm） | 耗气量 SCFH | ≤175 psi 的管径 | 175 psi 以上的管径 |
| --- | --- | --- | --- | --- | --- |
| TAA-0.5 | 1/16 | 4.8 | 2.1 | 1/8–1/2 | 1/8–1/4 |
| TAA-1 | 1/8 | 6.4 | 3.4 | 1/4–1 | 1/8–1/2 |
| TAA-2 | 1/4 | 7.9 | 5.8 | 1/4–1 1/2 | 1/4–3/4 |
| TAA-2.5 | 5/16 | 9.5 | 8.2 | 1–2 | 1/2–1 |
| TAA-3.5 | 7/16 | 11.1 | 11 | 1 1/2–3 | 7/8–1 5/8 |
| TAB-1 | 1/2 | 12.7 | 14.5 | 2–3 1/2 | 1–2 |

较小几个焊嘴上，英寸和毫米对不上。例如 1/16 in 约是 1.6 mm，表里印的是 4.8 mm。7/16 in 和 11.1 mm、1/2 in 和 12.7 mm 是对得上的。表是举例，现场以产品资料为准。

#### 1.1.3 焊料和锡焊焊剂（Solders and Soldering Fluxes）

焊料是熔点低于 842°F（450°C）的不含铁金属或合金。

**合金（alloy）**：由两种或更多金属组成的物质。

选焊料主要看管道系统的工作温度和压力。温度变化很剧烈时，热应力也是选择因素。还要看系统送的是不是饮用水。1986 年《安全饮用水法》修正案规定：饮用水系统禁止使用含铅超过 **0.2%** 的焊料。

水管和其他低压用途最常用的是 **95% 锡、5% 锑**。锡铅各半的 50-50 合金强度很有限，只适合低压或无压，也不能用于饮用水管。需要更高接头强度时，通常推荐锡-锑、锡-铜-银或锡-银。锡-锑焊料通常在 **430°F 到 480°F**（221°C 到 249°C）之间熔化，凝固很快。课本给的是这个范围，没有给一个单一熔点。这些焊料做成又粗又软的丝，绕在线轴上。具体工程用哪种，常常由工程说明规定。

**表 2　锡焊接头的压力-温度额定值（举例，不能用于现场）**

数字是标准水管公称尺寸的最大工作表压，单位 psi。管件类型一列印的都是承压型（Pressure）。现场要以工程说明和现行 ASME B16 管道与管件标准为准。星号：1986 年《安全饮用水法》修正案禁止饮用水系统使用含铅超过 0.2% 的焊料。

| 焊料 | 使用温度 | 1/8–1 | 1 1/4–2 | 2 1/2–4 | 5–8 | 10–12 |
| --- | --- | --- | --- | --- | --- | --- |
| 50%-50% 锡-铅 | 100°F | 200 | 175 | 150 | 135 | 100 |
| 50%-50% 锡-铅 | 150°F | 150 | 125 | 100 | 90 | 70 |
| 50%-50% 锡-铅 | 200°F | 100 | 90 | 75 | 70 | 50 |
| 50%-50% 锡-铅 | 250°F | 85 | 75 | 50 | 45 | 40 |
| 50%-50% 锡-铅 | 饱和蒸汽 | 15 | 15 | 15 | 15 | 15 |
| 95%-5% 锡-锑 | 100°F | 1,090 | 850 | 705 | 660 | 500 |
| 95%-5% 锡-锑 | 150°F | 625 | 485 | 405 | 375 | 285 |
| 95%-5% 锡-锑 | 200°F | 505 | 395 | 325 | 305 | 230 |
| 95%-5% 锡-锑 | 250°F | 270 | 210 | 175 | 165 | 125 |
| 95%-5% 锡-锑 | 饱和蒸汽 | 15 | 15 | 15 | 15 | 15 |

同样是 100°F、1/8" 到 1" 的管子，50-50 只有 200 psi，95-5 有 1,090 psi。两种焊料的饱和蒸汽一行都是 15 psi。

管端和管件一清理完，就要马上涂焊剂。焊剂比较黏，涂上之后不能再沾砂粒和碎屑。焊剂选错，接头会废。焊剂做三件事：

- 从化学上清洁管和管件表面，并保护它们不被氧化。氧化是空气里的氧和刚清理过的金属化合，生成锈蚀或锈斑，焊料就粘不住。管子和管件一加热，氧化会快很多倍。
- 促进润湿，让焊料或填充金属更容易流进接头。
- 把残留的氧化物赶到熔化的填充金属前面，浮出去。

**润湿（wetting）**：降低表面张力，使熔化的焊料在整个接头里流得均匀。

焊剂大体分三类：强腐蚀、较弱腐蚀、不腐蚀。锡焊过程必须把焊剂变得惰性，也就是不再起化学作用。做不到这一点，焊剂会慢慢把接头毁掉。铜管配铜管件要用不腐蚀焊剂。腐蚀性焊剂除氧化、清铜面可以更好，但对接头有长期风险。一种不腐蚀焊剂是水和白松香，溶在有机酸或苯甲酸基底里。连接铜管和铜管件时，最好的不腐蚀焊剂是浓度较温和的锌和氯化铵，以石油为基底。和焊料一样，工程说明常常规定用哪种焊剂；没有规定时，按厂家建议。

铜一被机械清理干净，氧化膜马上开始长，所以清理后要立刻涂焊剂。用刷子或棉签涂到干净的金属上，绝不用手指。手上有伤口可能感染；焊剂也可能被带到眼睛或嘴里。手指上的油脂还会污染刚清理的金属。

每次使用前把焊剂搅匀。罐子用完不马上盖上，或者放很久不用，氯化物会从石油基底里分离出来。

钎焊焊剂和锡焊焊剂是两种产品。不能混放，也不能换着用。换错会把这次锡焊或钎焊做坏。

### 1.2.0 锡焊前准备管子和管件（Preparing Tubing and Fittings for Soldering）

要测量、切割、铰孔，并把管子和管件清理干净。清理不到位，就做不出结实、不漏的接头。

**承口深度（cup depth）**：管子插入管件的距离，通常由管件内部的止口决定。

步骤：

1. 用端面到端面的方法时，量两个管件端面之间的距离。
2. 确定每个管件的承口插入深度。可以量管件，也可以查厂家的装配表。表 3 是举例。这里的管径按内径（ID），不是按 ACR 铜管用的外径（OD）。例如 1 1/8" ACR 管，公称内径是 1"。
3. 把两个管件的承口深度都加到第 1 步的尺寸上，得到需要的管子长度。
4. 用切管器把铜管切到正确长度。
5. 用铰刀铰两个管端的内侧。
6. 用 00 号钢丝绒、研磨垫、砂布或管子刷，把管子和管件清到发亮。检查有没有明显缺陷。凹坑或划伤里可能还留着氧化，清理之后反而更容易看见。管子要从端部往后清理，长度略大于管件承口深度。
7. 涂之前先搅焊剂。清理后立刻用刷子或棉签，把焊剂涂到铜管上，也涂到铜管件承口内侧。
8. 把管子边转边插入承口，直到管子碰到管件内部的肩台。
9. 擦掉接头外面多余的焊剂。
10. 焊接前检查管子和管件是否对正。

清理时要把铜面上的擦伤都去掉，又不能磨掉很多金属。擦伤会削弱甚至毁掉铜接头。清理过的部位不能用赤手摸，手指上的油会污染刚清理的金属。第 6 步到第 9 步对应课本图 10。

**表 3　管件装配表示例（承口深度）**

| 管径 | 承口深度 | 管径 | 承口深度 |
| --- | --- | --- | --- |
| 1/4" | 5/16" | 2" | 1 11/32" |
| 3/8" | 3/8" | 2 1/2" | 1 15/32" |
| 1/2" | 1/2" | 3" | 1 21/32" |
| 5/8" | 5/8" | 3 1/2" | 1 29/32" |
| 3/4" | 3/4" | 4" | 2 5/32" |
| 1" | 29/32" | 5" | 2 21/32" |
| 1 1/4" | 31/32" | 6" | 3 3/32" |
| 1 1/2" | 1 3/32" | — | — |

铜管用的锡焊管件有两种。锻造铜管件由铜管加工成各种形状，一般较轻，外面光滑，壁较薄。铸造管件用模具做。早期铸造承口上有孔，用来放焊料；现在是把加热的铜倒进模具再冷却。铸造管件外面较粗，形状很多，通常比锻造的重。HVACR 里用的是锻造铜管件。

### 1.3.0 锡焊接头（Soldering Joints）

管子和管件准备好就可以焊。准备好的接头应在几小时内焊完。最好设备先备好，接头一准备好就焊。不要放到很久，更不要放到过夜。

管子和管件要支好。一加热，铜开始膨胀，接头容易下垂。过热会损坏带密封件的阀门和其他怕热零件。怕热零件拆不下来时，用很湿的布包住。也可以用吸热膏。

焊剂烟雾会刺激眼、鼻、喉和肺。在通风良好处焊。需要时戴呼吸器。

凡是用明火锡焊或钎焊，身边放好类型正确的灭火器。用防火毯挡住附近可燃物，毯子和工作物之间留出安全距离。很多火灾是焊炬点着了散落材料或木头。

吸热材料能吸收大量热，用来挡住本来会传给零件的热。换向阀和热力膨胀阀一类零件既要焊进管路，又怕这个过程的高温。有的零件可以先拆开，只把金属本体暴露给热，但不是总能拆。吸热膏或凝胶不要把整个零件糊满，在热源和零件之间的管子上涂一圈。如果焊的就是这个零件本身，涂在本体上、离开接头的地方。要贴实，不能留空隙，否则热会从空隙绕过去。

步骤（这里按空气-乙炔焊炬写；设备厂家说明书始终优先。各种燃气都要仔细按厂家说明做）：

1. 准备作业区，保护管路里会被锡焊损坏的零件。拿走松散的可燃物，接头周围要有足够的活动空间。把合适的灭火器放在随手能拿到的地方。
2. 准备乙炔瓶和配套设备，或丙烷瓶和焊炬，以及所需焊料。
3. 吹扫乙炔软管。
   - 慢慢打开乙炔瓶阀，直到高压表上有一点压力，然后大约再开半圈。
   - 顺时针拧乙炔减压器调节螺钉，直到工作压力表上有一点压力。放少量乙炔把软管吹干净，带走松散碎屑。
   - 逆时针把调节螺钉拧松。这样关掉减压器的输出。
4. 把焊炬手柄装到软管端部，并关上焊炬上的阀。课本这一步的原文写的是 brazing torch handle（钎焊焊炬手柄）。这一节做的是空气-乙炔锡焊。
5. 查漏。
   - 把乙炔减压器调到工作压力表 **10 psig**。
   - 关上乙炔瓶阀。工作压力表若能在 10 psig 保持几分钟，系统没有明显泄漏。读数下降就是有漏。用肥皂水或商用检漏液检查乙炔接头。软管发干、开裂、看起来可疑或像在漏，都不能用，要毁掉并更换。
6. 按设备和厂家说明点燃。
   - 打开焊炬手柄阀，在气体流动时把乙炔减压器调到所需压力。出口压力在任何情况下都不得超过 **15 psig**。
   - 用合适的点火器点燃。
   - 手柄阀一般不用来控制火焰大小，应全开。火焰大小由焊炬尺寸和乙炔减压器设定决定。

点燃前戴上手套和护目镜。焊炬指向离开身体的方向。自燃型以外，只用批准的点火器，例如杯式打火器。不用火柴、袖珍打火机或吸烟用品，否则可能严重烧伤，或让打火机爆炸。

乙炔减压器不得调到高于 15 psig。课本在锡焊这一节写：超过这个压力，乙炔会变得不稳定。乙炔从储瓶放出时，压力超过 15 psig，或者放出速度大于瓶内储量的 **1/10 每小时**，都会变得不稳定。瓶子始终直立，不得超过推荐使用速率。瓶阀只开半圈到一圈，阀扳手始终留在瓶上。不按步骤做，可能起火或爆炸，造成严重伤害。

7. 先加热管子，火焰与管子垂直。再把火焰移到管件承口上。不要把接头过热。这一步要多久，由管径决定。
8. 短暂把火焰移回管子，再到承口后部的肩台。火焰回到承口时，把火焰稍稍退开一些，避免过热。
9. 用焊料端部去碰管件和管子之间的部位。焊料会被毛细作用吸进接头。可以从下往上送，也可以从上往下送。焊料一碰上接头如果不能很快熔化，把焊料拿开，继续加热。不要用火焰去化焊料。焊料必须由铜的热来熔化。
10. 继续送焊料，直到接头周围出现一圈焊料，说明已经填满。公称直径 **3/4" 及更小**，一般从一个点送入即可。更大的管子，要绕整圈送。
11. 等接头冷却到焊料凝固。接头还温、但已经不烫时，用干净的湿布擦掉多余焊剂。很烫的时候用水激，会造成不必要的应力，以后可能失效。

火焰内锥刚好碰到被加热的金属即可。不要把火焰喷进承口，那会把焊剂烧掉。火焰要移动，不要停在一个点上。

1" 及以下，需要的焊料长度一般等于管径。3/4" 管子用 3/4" 长的焊丝就能填满。大于 1" 就要更多。平均间隙 0.005" 的 2" 接头大约要 **3 1/2"** 焊料。任何情况下，间隙都明显影响用锡量。

管子水平放置时，接头顶部往往会自己热起来，不必预热。把热集中在底部和两侧，避免烧掉顶部的焊剂。从接头底部附近开始送焊料，往上送到顶部；再回到起点，沿另一侧送到顶部。重力会影响焊料，把焊料拉进接头的是毛细作用。

锡焊要靠练习。练习时看焊料和焊剂怎么变化，就知道火焰该怎么移动、放在哪里。

### 1.0.0 小节复习

1. 锡焊或钎焊时应当穿合成纤维衣服。
   - a. 对
   - b. 错
2. 涂锡焊焊剂时，_____。
   - a. 没有锡焊焊剂就可以用钎焊焊剂
   - b. 只用刷子涂在管端
   - c. 用刷子涂在管端和管件承口上
   - d. 可以用手指或刷子涂
3. 锡焊接头时，_____。
   - a. 热直接加在焊料上
   - b. 只加热管子
   - c. 只加热管件
   - d. 先加热管子，再加热管件

**答案**（课本本节答案）

1. **b**。穿棉布。尼龙一类合成纤维会熔化并粘在皮肤上。见 1.1.1。
2. **c**。清理后立刻用刷子或棉签涂管端和承口内侧。不用手指。钎焊焊剂不能代替锡焊焊剂。见 1.2.0。
3. **d**。火焰先垂直对着管子，再移到承口。焊料由铜来熔化，不用火焰直接化焊料。见 1.3.0。

---

## 2.0.0 钎焊铜管件和铜管（Brazing Copper Fittings and Tubing）

钎焊和锡焊一样，用不含铁的填充金属去连接熔点更高的母材。钎焊填充金属在 **842°F（450°C）以上** 熔化。钎焊的管子和管件用于：

- 低压蒸汽管
- 高压制冷剂管
- 医用气体管
- 压缩空气管
- 真空管
- 燃料管
- 接头需要额外耐腐蚀的其他化学管线

有人把钎焊叫作硬焊（hard soldering），这个叫法不准确。钎焊接头机械强度高、耐压。强度来自填充金属能够贴住母材。要贴得住，母材必须清理干净，焊剂和填充金属要选对，管子外壁和管件内壁的间隙也要合适。理想间隙大约是 **0.003" 到 0.005"**（0.08 mm 到 0.13 mm）。

要钎焊好，需要弄清：个人防护和安全做法、钎焊设备和附件、填充金属和焊剂、管子与管件的准备、安装和点燃焊炬、氮气吹扫设备及其用法、钎焊手法。

### 2.1.0 钎焊用的防护、工具和材料（PPE, Tools, and Materials Used for Brazing）

#### 2.1.1 钎焊安全（Brazing Safety）

钎焊常用氧和乙炔一起烧。危险和锡焊同类，但这里是两种会燃、会爆的气体，危险更大。燃气直接和氧气混合，而不是和空气混合，火焰温度会高很多。

服装、长袖、无翻边的裤子、眼面防护、阻燃手套、高帮靴、不用时关严气瓶、灭火器和防火毯、通风和呼吸防护，要求与 1.1.1 相同。钎焊烟雾同样会刺激眼、鼻、喉和肺。

氧乙炔设备还有这些要求：

- 乙炔瓶储存、运输、使用都必须直立。否则液态丙酮会被吸出瓶子。
- 气瓶用安全链或批准的带子固定在推车或结构上。
- 不用时直立存放，并装上安全帽。MC 一类小乙炔瓶不能装帽。运输时，所有气瓶都要拆掉减压器，安全帽装牢。很多州法律规定，带着减压器运输气瓶是违法的。
- 氧气瓶和燃气瓶至少相隔 **20'（6.1 m）**，或者用至少 **5'（1.5 m）** 高、耐火时间至少 30 分钟的墙隔开。
- 氧气即使没有明显的火焰或火花也能引起燃烧，接触油或油脂时尤其如此。绝不能用带油的手或手套去碰氧气瓶。油脂远离气瓶。瓶上的附件和阀门不用油、不用油脂。氧气减压器不用于任何其他气体。用过其他气体的减压器也不拿来接氧气。
- 乙炔必须用减压后不超过 **15 psig** 的减压器。课本在这里写：高于 15 psig，乙炔变得不稳定、易挥发。倒放过的乙炔瓶要直立至少 **20 分钟** 再用。
- 开氧气瓶阀时，不允许任何人站在阀的正前方。氧气压力很高，大约 **2,000 psig**，冲出来会造成严重伤害。
- 乙炔瓶阀只开半圈到一圈，使用中扳手不从阀上拿下。氧气瓶阀则要完全打开。

#### 2.1.2 钎焊设备（Brazing Equipment）

钎焊通常用乙炔 B 瓶加空气-乙炔焊炬，或用氧乙炔装置。空气-乙炔热量比氧乙炔低，一般用于较小的制冷剂管。管径大于 **1"** 时，安装人员通常选氧乙炔，热量更大，填充金属的流动也更好控制。氧乙炔把乙炔和纯氧混合，火焰更热。

成套氧乙炔设备通常装在手推车上，很重，适合车间或要在一小块地方做大量钎焊的工地。小型安装和维修用一个人能拎走的便携设备。

运输燃气瓶时，交通部对瓶子本身和运输要求有管辖权，规定在联邦规章 49 CFR 第 171 到 177 部分。OSHA 对燃气瓶的操作有专门标准，见 OSHA 1910.253。

打开瓶阀之前必须先装好减压器。瓶内高压如果突然放出，瓶子会变成危险的抛射物。装减压器之前把阀稍微打开（crack）吹掉碎屑，是一般接受的做法，但必须非常小心，放气的反作用不能把瓶子掀倒。

氧气和乙炔以中压到高压装在瓶里运输。氧气瓶大约 **2,000 psig**。乙炔瓶大约 **250 psig**。保护帽不在位，不得搬动。没有帽子时瓶子摔下去，可能把阀打断。瓶内压力冲出，瓶子会像火箭一样飞出去。

使用前要装减压器，把瓶内高压降到使用压力。减压器必须按气体来选。接头一般设计成一种气体的减压器装不到另一种气体的瓶子上。同一种气体，不同瓶的尺寸，减压器接头也可能不同。减压器要轻拿，不要摔，不要受冲击。

很多减压器是两级。第一级把瓶压降到一个固定的中间压力。第二级再降到使用者要的出口压力，从 0 psig 调到厂家规定的最大出口压力。喷嘴处的最终气体压力用焊炬手柄上的阀来定。

减压器通常有两块表。一块是瓶内压力，一块是出口压力设定。调出口压力时看出口表。顺时针拧调节螺钉，压力升高。

小型乙炔瓶上较简单或较便宜的减压器只有一级。一级减压器要更经常地调，因为瓶内压力变化时出口压力容易掉。两级减压器一般能避免这一点。小型一级乙炔减压器常常不显示瓶内压力，而是用一块不太准的表显示剩余气量。

减压器出口到焊炬手柄，必须用专门为钎焊和焊接做的软管。在美国，氧气软管是绿色，燃气软管是红色。别的国家标准可能不同。软管接头只能接到对应的减压器和焊炬手柄接口上。氧气软管是右旋螺纹，燃气软管是左旋螺纹。左旋的内螺纹接头螺母上有一道槽，用来辨认。新软管使用前要用高压空气吹扫，里面常常有白色粉末。

焊炬扳手是通用的，用于减压器、软管接头、单向阀、回火防止器、焊炬和焊嘴。接头多为黄铜或青铜，有些零件带柔软的 O 形圈。用普通机修扳手拧太紧，容易损坏密封面或 O 形圈。焊炬扳手柄长有限制，就是为了减少过大扭矩。有的厂家规定某些接头（焊嘴或切割、焊接附件）只能用手拧。连接时按该厂家的说明做。扳手可以拴在焊炬套件上，免得找不到。

氧乙炔钎焊的手柄和焊嘴种类很多。焊嘴的样式和尺寸主要由管径决定，接头类型也有一点影响。手柄分重型、中型、轻型。HVACR 大多数钎焊用中型或轻型就够，而且更好用，因为更灵活。手柄里通常有混合室，两种气体在到达喷嘴之前先混合。

中型手柄的燃气调节阀在手的下方。轻型手柄的调节阀在手的上方。这会改变焊炬的平衡。阀在手上方有时更顺手，窄的地方却可能碍事。

很多手柄现在自带回火防止器。回火防止器是单向阀，阻止带压力的火焰从焊嘴倒回软管和减压器。氧气或燃气流量不够，或者氧和燃气都打开之后才在钎焊嘴上点燃，有时会发生回火。手柄上没有的，应装在软管接到手柄的地方。减压器出口也可以装，但装在焊炬上才能防止火焰进入软管。要起作用，流向箭头必须指向焊炬手柄。

**回火防止器（flashback arrestor）**：防止火焰从焊嘴倒回软管的阀。

钎焊嘴必须和手柄匹配。同一厂家的焊嘴大多只配该厂家的手柄，而且也不是该厂家每一种手柄都能装。买焊嘴时要确认和正在用的手柄兼容。

焊嘴和喷嘴尺寸用号码表示，对应喷嘴开口大小。号码越大，开口越大。比表 4 更小的焊嘴有，但 HVACR 一般不用。表 4 按管径选焊嘴，并给出焊条尺寸。

**表 4　常见管径用的焊嘴尺寸**

| 焊嘴号 | 焊条尺寸 | 管径 |
| --- | --- | --- |
| 4 | 3/32" | 1/4" 到 3/8" |
| 5 | 1/8" | 1/2" 到 3/4" |
| 6 | 3/16" | 1" 到 1 1/4" |
| 7 | 1/4" | 1 1/2" 到 2" |
| 8 | 3/8" | 2" 到 2 1/2" |
| 9 | 3/8" | 3" 到 3 1/2" |
| 10 | 7/16" | 4" 到 6" |

多焰焊嘴也叫玫瑰花焊嘴（rosebud），用于较大的管子和较大的加热面。喷嘴不是一个孔，而是几个较小的孔，火焰覆盖更宽。万能焊嘴可以换不同喷嘴，一个焊嘴配多种喷嘴尺寸。

焊嘴有时会被燃烧生成的固体弄脏，火焰调得不干净时更明显。较软的黄铜嘴口也会碰坏，火焰变得不稳定。用焊嘴清洁器清理。清洁器像小圆锉，把堵塞物清出去。每一支配一个喷嘴尺寸，通常折在保护套里。严重堵塞和堵死的孔用焊嘴钻头。钻头是和开口直径匹配的小钻，装在小手柄上用手钻。

首饰和其他精密工作有开口极小的氧乙炔焊嘴。有的孔小到 **0.003"**，黄铜上钻不出这么准，就在蓝宝石一类宝石上钻这个孔，再把宝石装进焊嘴。这不是 HVACR 的常用焊嘴。

#### 2.1.3 填充金属和焊剂（Filler Metals and Fluxes）

连接铜管的填充金属分两组：含银 **8% 到 60%** 的合金，即 BAg 系列；含磷的铜合金，即 BCuP 系列。表 5 按 AWS 分类列出主要元素的百分比。钎焊填充金属通常是棒，不是锡焊那种丝。银价上涨后，别的合金用得更多了。BCuP-5 含银约 15%，多年来是行业常用的一种。课本图上的 BCuP-5 包装例子是 **15% 银、80% 铜、5% 磷**。表 5 给的是范围，不是这个包装上的单一配比。

**表 5　钎焊填充金属（主要元素的百分比）**

BCuP 最后一列是 Balance，表示其余为铜。BAg 最后一列是铜的百分比范围。

| AWS 分类 | 银 | 磷 | 锌 | 镉 | 锡 | 铜 |
| --- | --- | --- | --- | --- | --- | --- |
| BCuP-2 | — | 7–7.5 | — | — | — | 其余 |
| BCuP-3 | 4.75–5.25 | 5.75–6.25 | — | — | — | 其余 |
| BCuP-4 | 5.75–6.25 | 7–7.5 | — | — | — | 其余 |
| BCuP-5 | 14.5–15.5 | 4.75–5.25 | — | — | — | 其余 |
| BAg-1 | 44–46 | — | 14–18 | 23–25 | — | 14–16 |
| BAg-2 | 34–36 | — | 19–23 | 17–19 | — | 25–27 |
| BAg-5 | 44–46 | — | 23–27 | — | — | 29–31 |
| BAg-7 | 55–57 | — | 15–19 | — | 4.5–5.5 | 21–23 |

两组填充金属的熔化、助焊和流动特性不同，选择时要考虑。课本没有给出各牌号的熔点。连接铜管时，表 5 里任何一种都可以用。间隙小、又要比较经济时，最常用 **BCuP-3 和 BCuP-4**。间隙做不到那么紧时，BCuP-5 更好，但通常更贵。

钎焊也用焊剂，但因为温度高，性能必须和锡焊焊剂差很多。钎焊不是每次都要焊剂。含磷的合金，例如 **BCuP-3 到 BCuP-5**，在干净的铜对铜上是自钎剂。用在黄铜、青铜或含铁金属上时，必须加焊剂。

钎焊焊剂的涂法和锡焊焊剂相同，但高温钎焊焊剂通常只涂在管端，不涂在管件内侧。钎焊焊剂比锡焊焊剂腐蚀性更强，必须选对。两种焊剂绝不能混合。最好用正在使用的那种钎焊填充金属厂家推荐的焊剂。

钎焊温度比锡焊高得多，氧化物形成更快。该用焊剂时不用，接头的质量和强度都达不到。现场维修常常要把钎焊接头拆开。例如更换全封闭压缩机时，要拆开若干钎焊接头。加热之前也要涂焊剂：涂在看得见的填充金属上，并涂在管子和管件的相邻部位。

BAg-1 和 BAg-2 含镉。钎焊加热会产生剧毒烟雾。要有足够通风，不要吸入烟雾。BAg-5 和 BAg-7 这一列没有镉。

### 2.2.0 钎焊准备（Preparing for Brazing）

准备步骤和锡焊相同。切割和清理必须正确，接头才可靠。

1. 量两个管件端面之间的距离。
2. 确定每个管件的承口插入深度。
3. 把两个承口深度加到第 1 步的尺寸上，得到管子长度。
4. 用切管器切到正确长度。
5. 用铰刀铰两个管端的内侧和外侧。锡焊那一节只写了铰内侧。
6. 用 00 号钢丝绒、砂布、研磨垫或专用清铜工具清理管子和管件。
7. 需要焊剂时，插入之前涂在铜管端部。承口里不必涂。
8. 把管子插入承口，边推边转，直到碰到内部肩台。
9. 擦掉接头外面多余的焊剂。
10. 钎焊前检查对正。

清理时去掉擦伤，又不要磨掉很多金属。不要用手指摸管子或管件，也不要用手指拂掉屑。手指会污染刚清理的金属，屑和毛刺也容易伤手。

#### 2.2.1 钎焊设备的安装（Brazing Equipment Setup）

钎焊要把金属加热到远高于 842°F（450°C）。大多数钎焊接头实际做在 **1,200°F 到 1,550°F**（649°C 到 843°C）。常用钎焊合金在这个范围里流得动，又不会流得太稀。焊炬火焰必须比这个温度高不少，加热才好控制。因为温度高，钎焊通常用氧乙炔，本节主要讲这一套。

使用、运输和存放时，氧气瓶和乙炔瓶都要用结实的缆绳或链条直立固定，防止倒下伤人或损坏设备。工地存放时，两瓶至少相隔 20'（6.1 m），或用 5'（1.5 m）高、耐火至少半小时的防火墙隔开。存放时不装减压器；瓶子要搬动时拆掉减压器。装看减压器，阀杆伸出瓶体很多，更容易被撞断。空瓶和半满或满瓶分开存放，并明确标成空瓶。

高压瓶还可以用蛤壳式帽。帽可以在装了或没装减压器时都合上，保护瓶阀，瓶阀关上后就能安全移动。这种帽通常拧在瓶体帽螺纹上，装上后拿不下来。合上后还可以挂锁，防止别人开阀。乙炔瓶也可以用环形护帽，装了或没装减压器都能保护瓶阀，同样通常固定在瓶体帽螺纹上，拿不下来。

不要用带油的手或手套去碰乙炔瓶和氧气瓶。油脂远离瓶子。附件和阀门不用油、不用油脂。油和氧混在一起可能爆炸。运输或存放前，保护帽要装在瓶子上。

打开（crack）氧气瓶阀时，不允许任何人站在阀的正前方。氧气大约 2,000 psig，碎屑可能吹进眼睛或脸上。阀开得太大，瓶子的反作用也会造成严重伤害。开阀前确认瓶子已经固定好。

安装氧乙炔设备：

1. 把氧气瓶和乙炔瓶装进瓶车，或直立靠墙或其他牢固结构，并固定牢。
2. 把氧气减压器装到氧气瓶上。
   - 取下保护帽。
   - 把氧气瓶阀打开一点点，放少量氧气把碎屑吹出，然后关上。
   - 仔细检查减压器连接螺纹、瓶螺纹和配合面有没有损坏。
   - 逆时针把氧气减压器调节螺钉拧松。这样关掉输出，打开瓶子时不会把过高压力加到软管和焊炬上。
   - 用焊炬扳手把氧气减压器装上。氧气瓶和减压器是右旋螺纹。螺母拧紧即可，不要过紧，以免滑丝。
3. 把乙炔减压器装到乙炔瓶上。
   - 取下保护帽。
   - 用阀扳手把乙炔瓶阀打开一点点，放少量乙炔通过阀门，然后关上。
   - 逆时针把乙炔减压器调节螺钉拧松，关掉输出，连接时不会意外把软管和焊炬超压。
   - 用焊炬扳手装上乙炔减压器。乙炔瓶和减压器是左旋螺纹。拧紧即可，不要过紧。
4. 连接软管和钎焊焊炬。
   - 回火防止器如果还没装上，或不是手柄的一部分，就装在手柄进口处的氧气软管和乙炔软管上。
   - 绿色软管接氧气减压器，红色软管接乙炔减压器。拧紧即可，不要过紧。
5. 吹扫氧气软管。
   - 慢慢打开氧气瓶阀，直到瓶压表不再上升，这时显示的是瓶内压力。然后把阀慢慢完全打开。
   - 顺时针拧氧气减压器调节螺钉，直到工作压力表上有一点压力（**3–5 psig**）。让少量压力把氧气软管吹干净。
   - 逆时针把调节螺钉再拧松，关掉输出。
6. 吹扫乙炔软管。
   - 慢慢打开乙炔瓶阀，直到瓶压表（高压表）上出现压力，然后大约开 **1/2 到 3/4 圈**。
   - 顺时针拧调节螺钉，直到工作压力表上有一点压力，吹扫乙炔软管。
   - 逆时针拧松调节螺钉，关掉输出。
7. 如果还没装，在焊炬的乙炔进口装回火防止器。
8. 把钎焊焊炬装到软管端部，关上焊炬上的阀。氧气软管是普通右旋螺纹，乙炔软管是左旋螺纹。
9. 检查氧乙炔设备是否泄漏。
   - 乙炔减压器调到工作压力表 **10 psig**。
   - 氧气减压器调到工作压力表 **20 psig**。
   - 关上氧气瓶阀和乙炔瓶阀，在软管和手柄里还留着压力时查漏。工作压力表若能在 10 psig 和 20 psig 保持几分钟，没有明显泄漏。读数下降就是有漏。用肥皂水或商用检漏液检查氧气或乙炔接头。漏也可能在减压器组件上。减压器在漏，立刻停用，不要在现场修。
   - 打开手柄上的两个阀，放掉软管里的压力。看到工作压力表回到零，再关上手柄阀。
   - 逆时针把氧气和乙炔减压器的阀拧松。这样释放膜片上的弹簧压力，减压器完全关闭。
10. 把软管盘好，挂在软管架上。

乙炔极易燃。操作乙炔瓶时，附近不能有点火源。

打开氧气瓶阀要慢。打开时，人和别人都不要正对着减压器本体的前方或后方站着，以防减压器突然失效。

乙炔减压器不得调到高于 15 psig。课本在钎焊试漏这一节写：在这个压力下，乙炔变得不稳定、易挥发。锡焊那一节写的是“超过这个压力”。两条都要求工作压力不要设到 15 psig 以上。

检漏不要用油基肥皂。油和氧混合可能爆炸。

#### 2.2.2 点燃氧乙炔焊炬（Lighting the Oxyacetylene Torch）

设备准备好之后，可以点燃并调火焰。开始前要知道这个焊嘴正确的氧气和乙炔工作压力。表 6 是某一系列钎焊嘴的举例，不是所有焊嘴的通用表。必须查正在使用的那个焊嘴的资料。

软管长于 **25'** 时，减压器处的压力一般增加 **2–3 psig**，用来补偿压降。气体流动时，乙炔压力仍然不得超过 15 psig。

火焰有三种：中性焰、碳化焰（也叫还原焰）、氧化焰。

中性焰燃烧等量的氧和乙炔。内锥呈亮蓝色，外面有一圈较淡的蓝色外焰。外焰是空气中的氧和内锥出来的过热气体化合形成的。几乎所有熔焊或重型钎焊都用中性焰。

碳化焰有多余燃料形成的白色羽焰。羽焰长短取决于多余燃料的多少。外焰比中性焰更亮、颜色更浅。多余燃料产生大量碳。碳化焰比中性焰凉，用于轻型钎焊，以免熔化母材。

氧化焰氧气过多。内锥更短，边缘亮蓝，中心较浅，也比中性焰的内锥更尖。外焰很短，末端常常散开。它是最热的火焰，有时用来钎焊铸铁或其他金属。

**表 6　钎焊嘴工作数据（举例，不能用于现场）**

| 焊嘴 | 乙炔耗量 SCFH | 乙炔压力 psig | 氧气压力 psig | 焊接金属厚度 | 钎焊铜管公称尺寸 |
| --- | --- | --- | --- | --- | --- |
| TOA-0 | 1–2 | 5 | 5 | 1/32" | 1/8" |
| TOA-1 | 2–3 | 5 | 5 | 3/64" | 1/4" |
| TOA-2 | 2–4 | 5 | 5 | 5/64" | 1/2" |
| TOA-3 | 3–7 | 5 | 5 | 3/32" | 3/4" |
| TOA-4 | 5–10 | 5 | 5 | 1/8" | 1" |
| TOA-5 | 8–18 | 6 | 7 | 3/16" | 1 1/2" |
| TOA-6 | 11–25 | 7 | 10 | 1/4" | 2" |
| TOA-7 | 15–35 | 8 | 12 | 1/4" 到 1/2" | 3" |
| TOA-8 | 25–45 | 9 | 14 | 1/4" 到 3/4" | 4" |
| TOA-9 | 30–60 | 10 | 16 | 3/4" 到 1 1/4" | 6" |

点燃步骤：

1. 按前面的方法装好焊炬，遵守全部警告。点燃前装上要用的焊嘴（尺寸参照表 4），并知道这个焊嘴需要的气体压力。
2. 调节焊炬的氧气流量。
   - 把氧气瓶阀稍开，直到瓶压表有读数并且不再上升，然后把阀完全打开。
   - 顺时针拧氧气减压器，直到工作压力表有压力，调到厂家推荐值。
   - 打开手柄上的氧气阀。
   - 确认压力仍停在要的设定上，需要时再调。
   - 关上手柄上的氧气阀。
3. 调节焊炬的乙炔流量。
   - 把乙炔瓶阀稍开，直到高压表有读数并稳定，然后大约开半圈。
   - 顺时针拧乙炔减压器，直到工作压力表达到所需压力。
   - 打开手柄上的乙炔阀。
   - 确认压力仍在设定上，需要时再调。
   - 先关上焊炬的乙炔阀，再大约打开半圈，准备点燃。

压力要在焊炬阀打开、气体正在流动时细调。阀关上时，表上的压力可能略高一些。没有气体在流，减压器调不了压力。

使用中把阀扳手留在乙炔瓶阀上，紧急时才能马上关上。

点燃时戴阻燃手套和护目镜。用杯式打火器一类合适的工具。焊炬指向离开自己的方向。始终先点燃燃气，再打开手柄上的氧气阀。

4. 点燃。
   - 一手拿打火器，一手拿焊炬。在逸出的乙炔前方打出火花。
   - 打开焊炬乙炔阀，直到火焰离开焊嘴大约 **1/16"**，再慢慢关，直到火焰刚好回到焊嘴。这样就按这个焊嘴的尺寸定好了燃气流量。
   - 慢慢打开焊炬氧气阀，把氧加进燃烧的乙炔。先看到喷嘴处发亮的内锥，以及火焰周围长长的偏绿外焰。这圈外焰是多余乙炔，代表碳化焰。继续加氧，乙炔外焰应当消失。内锥看起来柔和发亮，焊炬发出柔和、均匀的吹气声。这是中性焰，是焊接的理想火焰。氧加太多，火焰变小、更尖、呈白色，焊炬发出尖锐的爆裂声或哨声。钎焊薄材料时，可以用较凉的碳化焰，避免无意中熔化母材。

只有乙炔的火焰上，看得见的烟炱成串飘走是常见的。烟炱会落到干净表面上，比较脏。点燃时要考虑到周围，知道最初的火焰容易产生烟炱。

5. 钎焊结束后关闭焊炬。
   - 先关手柄上的氧气阀。
   - 再关手柄上的乙炔阀。要关得快，避免积碳过多。
   - 把氧气瓶阀和乙炔瓶阀都完全关上。
   - 打开手柄上的两个阀，放掉软管压力。看两块减压器上的表。瓶阀已经关上，各表压力应降到零。然后关上手柄阀。
   - 逆时针把氧气和乙炔减压器调节旋钮拧松，释放膜片上的弹簧压力。
6. 在做最后的钎焊准备时，把软管妥善收好。

很多气体供应商在瓶上装传感器，电子扫描后用编码对照供应商记录，用来辨认购买人或使用人，以及下次复验日期。乙炔瓶还装有安全塞，温度超过 **220°F（104°C）** 时会释放。着火时安全塞把气体放掉，防止瓶子爆炸。瓶顶安全塞如果有，是两只中的一只；瓶底也有安全塞。

#### 2.2.3 空气-乙炔设备的安装（Air-Acetylene Equipment Setup）

很多时候，单靠空气-乙炔焊炬的热就够钎焊制冷剂管，较小的管子尤其如此。安装和使用步骤与锡焊相同。

空气-乙炔焊嘴有不同尺寸。较大的焊嘴不会提高火焰温度，但烧掉更多燃料，提供更多热量。焊嘴按厂家指南选择。

#### 2.2.4 吹扫制冷剂管路（Purging Refrigerant Lines）

钎焊火焰的热会把管内的油汽化。油蒸气和空气混合，有点火源时可能燃烧或爆炸。铜在钎焊中被加热后，会很快和空气里的氧化合，生成氧化铜。氧化物很多，形成薄片，冷却后从管壁脱落。钎焊时管内如果有大气中的氧，内壁也会生成这些沉积物。以后制冷剂流动会把粗颗粒冲走，堵住孔口，污染系统。所以钎焊的管子里的空气都要排掉。最好的办法是用氮气吹扫。

绝不能用氧气吹扫或试压管子及任何部件。油和氧混合可能爆炸。

满瓶氮气的压力是 **2,000 psig 或更高**。吹扫时始终使用准确的氮气减压器，以及可调的泄压阀。泄压阀调到比较低的压力打开，例如 **7–10 psig**，把压力压住。

吹扫的目的，是把空气和空气里的氧推出管子，并在钎焊过程中不让它回来。钎焊进行时，不能让氮气压在管子里升高。填充金属还是液体时，氮气从接头漏出，真的会把漏点吹出来。所以管路必须至少有一处对大气自由敞开，氮气能跑掉，压力不会攒起来。不需要用明显的压力。空气一开始被推出去之后，只要在管内维持氮气气氛。管内氮气压力只需要略高于大气压。

最好把氮气接到制冷剂表组上。表组阀门对氮气压力的控制，比单独用减压器细得多。表组软管有多个出口，需要时可以接到系统上。钎焊没有表口的独立管段或回路时，可以加表口，也可以用锥阀堵头插进管子或管件端部，作为连接点。这种阀堵头也常用来疏通堵住的凝结水排水。

接好并装上减压器后，慢慢打开氮气瓶阀。制冷剂表组阀门先关着，把减压器大约调到 **3–5 psig**。然后打开表组阀门，让氮气开始在回路里流通。这一带的空气被推出去之后，用表组阀门把流量减到很小，只要能挡住空气倒流即可。流量够的时候，手掌能轻轻感觉到。整个钎焊过程都保持这个流量。接头冷却时也继续流。

如果正在封闭制冷剂回路、焊最后几个接头，工作点附近必须留一个口泄压。最后几个接头焊上时，常常最好把氮气完全关掉。过程的热通常还能维持一股向外的气流，不让大量空气进来。

如果必须在受限空间里钎焊，要在被焊的管子上接软管、管子等，把离开管子的吹扫气体排到空间外面的大气中。否则氧气被置换，空间里会形成危险气氛，造成缺氧。OSHA 要求：进入需要许可证的受限空间之前，要用校准过的直读仪器检测内部气氛有没有危险。工作进行中还要连续监测，发现危险气体或缺氧。

氮气吹扫能保持制冷剂回路干净，也让工作更安全。现场太常被省略。它的作用很大，只要可能就应当做。

### 2.3.0 钎焊接头（Brazing Joints）

火焰调好就可以钎焊接头。

1. 准备作业区，保护会被钎焊的热损坏的零件。拿走松散的可燃物，接头周围留出活动空间。灭火器放在随手能拿到的地方。
2. 按前面的要求和注意事项装好氮气，吹扫管子。
3. 戴上 **4 号或 5 号** 色号的焊接护目镜。
4. 按前面的方法安装并点燃氧乙炔设备。
   - 把选定的填充金属放在随手能拿到的地方，过程中要能自由取用。
   - 点燃并把焊炬调成中性焰。
5. 先把热加在紧靠管件的管子上。如果用了焊剂，先看焊剂：它会先起泡、变白，然后化成清澈液体、平静下来。这时把火焰移到管件上，直到管件上的焊剂变清。
6. 继续让热在管子和管件上来回移动。在管件上稍作停留，让管件得到的热比管子多，火焰仍要来回走。在承口后部停一下。管子较大时，单孔焊嘴很难一次把整个接头加热。这时常用多焰（玫瑰花）加热嘴，让较大面积的温度更均匀。较大尺寸建议先把整个管件和相邻管子轻度预热。最大的管径可能要用第二把焊炬，才能让整个管件组件保持均匀预热。
7. 用填充金属棒去碰接头。一碰不化，就继续加热并试，直到填充金属熔化。小心不要熔化母材。
8. 把焊棒靠在接头上，让填充金属进入接头。焊炬放在焊棒稍前方，大部分热对着管件肩台。填充金属加在管件顶部时，应流到底部，靠毛细作用填满接头。在接头底部加热，有助于确认填充金属已经渗进去。肩台周围都要看得见填充金属。看不见就再加。填角堆得过大不会提高接头质量，只是浪费材料。
9. 较大的接头可以分段加热、分段钎焊。绕着管件继续时，要和已经钎焊过的那一段重叠。
10. 填充金属变硬之后、接头还热的时候，用湿布洗掉多余的钎焊焊剂。这也帮助铜的氧化物裂开，成片脱落。
11. 让接头自然冷却完毕。氮气一直流到接头凉了为止。

手法随位置有些变化。上面的方法适合水平管。竖直向上和竖直向下要改。

- **竖直向上**：先加热管子，再把热转到管件。热在管件和管子之间来回，但不要把管件下方的管子过热。过热会让填充金属流出接头。达到钎焊温度后，把填充金属加到接头上，同时加热管件壁。填充金属应当向上流进管件。要用热和毛细作用克服重力。
- **竖直向下**：先加热管子，再加热管件。达到钎焊温度后，往管件上多加热，同时把填充金属加到接头上。填充金属应当向下流进管件。

### 2.4.0 钎焊异种金属（Brazing Dissimilar Metals）

HVACR 设备上有些附件的接头是钢、覆铜钢或黄铜。储液器和集液器常常是钢接头。有的干燥过滤器是覆铜钢接头。视镜有时是黄铜。这些情况要特别注意。含银 **45%**、符合 BAg-5 的钎焊合金通常是更好的选择。表 5 里 BAg-5 的银是 44%–46%，没有磷。

铜对黄铜、铜对钢这一类异种金属，要用焊剂，并用含银的钎焊合金，例如 BAg-5。一般要用不含磷的合金，因为磷可能让接头变脆并失效。BAg-5 不含磷。铜对铜时，含磷填充金属自己起焊剂作用，不必再加焊剂。用不含磷的填充金属时，即使是铜，也必须用焊剂。被连接的零件必须非常干净，不能有油或油脂。

除了选对填充金属和焊剂，另一件重要的事是怎样加热。钢或覆铜钢接头比铜更快到达自己的熔点，钎焊时有过热、把接头烤变形的可能。要避免过热，热必须快速、均匀地绕着接头走，不要在一个地方停太久。薄钢传热比铜慢得多，自身温度升得快，很快就会变成樱桃红。铜对钢时，要把更多的热加在铜上。铜导热更好，热散得比钢快。

金属膨胀速率也不同。铜和黄铜受热膨胀得比钢多，接头可能箍得很紧，填充金属流不进去。因此铜或黄铜对钢时，**0.010"（0.25 mm）** 的间隙可能比课本后文称为通常的 **0.001" 到 0.003"**（0.03 mm 到 0.08 mm）更合适。本章开头对铜管铜管件写的理想间隙是 0.003" 到 0.005"。如果加热反而会把两者的配合变松，一开始要用更紧的配合。

### 2.0.0 小节复习

1. 乙炔瓶必须始终直立使用。
   - a. 对
   - b. 错
2. 氧气瓶的典型压力大约是 _____。
   - a. 15 psig
   - b. 250 psig
   - c. 500 psig
   - d. 2,000 psig
3. 玫瑰花焊嘴用于 _____。
   - a. 锡焊
   - b. 钎焊较大的管子
   - c. 切割
   - d. 钎焊小管子
4. 钎焊异种金属用下面哪一种材料？
   - a. BCuP-3 填充金属
   - b. BAg-5 填充金属
   - c. BCuP-5 填充金属
   - d. 任何含磷合金

**答案**（课本本节答案）

1. **a**。不直立，液态丙酮会被吸出。见 2.1.1。
2. **d**。氧气大约 2,000 psig。250 psig 是乙炔瓶。15 psig 是乙炔工作压力的上限。见 2.2.1。
3. **b**。多焰焊嘴，也叫玫瑰花焊嘴，用来钎焊较大的管子、加热较大的表面。见 2.3.0。
4. **b**。铜对钢、铜对黄铜用 BAg-5 一类不含磷的含银合金，并要焊剂。含磷的 BCuP 可能让这种接头变脆。见 2.4.0。

---

## 模块复习题

奇数题的官方答案在附录 A。偶数题按本节内容判断，理由写在答案表里。

1. 锡焊常用填充金属的熔化温度范围通常是 _____。
   - a. 200°F 到 375°F
   - b. 375°F 到 500°F
   - c. 750°F 到 850°F
   - d. 1,000°F 到 1,200°F
2. 乙炔 B 瓶的容积是 _____。
   - a. 10 ft³
   - b. 20 ft³
   - c. 30 ft³
   - d. 40 ft³
3. 关于锡焊用的填充金属，哪一句是错的？
   - a. 填充金属是不含铁的金属。
   - b. 填充金属是金属合金。
   - c. 填充金属的熔点低于 842°F（450°C）。
   - d. 填充金属一定含有若干百分比的铅。
4. 管子的测量长度应当包括管件端面之间的距离，再加上 _____。
   - a. 两个管件的承口深度
   - b. 两个管件总长度的一半
   - c. 到两个管件中心的距离
   - d. 管子每一端大约 1/2"
5. 压力设定高于 _____ 时，乙炔变得不稳定。
   - a. 5 psig
   - b. 7 psig
   - c. 10 psig
   - d. 15 psig
6. 铜对铜钎焊接头希望的间隙是 _____。
   - a. 0.001" 到 0.003"（0.03 mm 到 0.08 mm）
   - b. 0.003" 到 0.005"（0.08 mm 到 0.13 mm）
   - c. 大约 0.015"（3.81 mm）
   - d. 管径的 5%
7. 所有钎焊都必须使用氧气和乙炔。
   - a. 对
   - b. 错
8. 含镉的钎焊填充金属是 _____。
   - a. BCuP-1
   - b. BCuP-2
   - c. BAg-2
   - d. BAg-5
9. 大多数钎焊接头的制作温度范围是 _____。
   - a. 375°F 到 500°F（191°C 到 260°C）
   - b. 750°F 到 850°F（399°C 到 454°C）
   - c. 850°F 到 1,200°F（454°C 到 649°C）
   - d. 1,200°F 到 1,550°F（649°C 到 843°C）
10. 几乎所有重型钎焊使用的火焰是 _____。
    - a. 氧化焰
    - b. 碳化焰
    - c. 中性焰
    - d. 羽焰

**答案**

| 题 | 答案 | 为什么 |
| --- | --- | --- |
| 1 | b | 官方，1.0.0。锡焊填充金属在 842°F 以下熔化，通常是 375°F 到 500°F。842°F 以上是钎焊。1,200°F 到 1,550°F 是大多数钎焊接头的制作温度。 |
| 2 | d | 由正文推断，1.1.2。B 瓶 40 ft³。MC 瓶是 10 ft³。 |
| 3 | d | 官方，1.1.3。焊料是不含铁的合金，熔点低于 842°F。饮用水禁止含铅超过 0.2%。常用的 95% 锡、5% 锑不含铅。50-50 锡铅也不能用于饮用水。所以“一定含铅”是错的。 |
| 4 | a | 由正文推断，1.2.0。下料长度 = 两端面之间的距离 + 两个承口深度。 |
| 5 | d | 官方，1.3.0。乙炔工作压力不得超过 15 psig。高于这个压力，或放出速度大于储量的 1/10 每小时，乙炔会不稳定。5 psig 和 10 psig 是表 6 和试漏里出现的工作压力，不是不稳定的界限。 |
| 6 | b | 由正文推断。2.0.0 开头写铜管铜管件的理想间隙大约 0.003" 到 0.005"。选项 a 是 2.4.0 拿来和钢接头对比时称为“通常”的 0.001" 到 0.003"。题干问的是铜对铜。选项 c 的 0.015" 和 3.81 mm 对不上：0.015" 约 0.38 mm。 |
| 7 | b | 官方，2.1.2。较小的制冷剂管可以用空气-乙炔钎焊。大于 1" 才通常改用氧乙炔。空气-乙炔的安装步骤与锡焊相同。 |
| 8 | c | 由正文推断，表 5 和 2.1.3。BAg-1 含镉 23%–25%，BAg-2 含镉 17%–19%。选项里有 BAg-2。BAg-5 不含镉。BCuP-2 不含镉。表 5 里没有 BCuP-1。 |
| 9 | d | 官方，2.2.1。大多数钎焊接头做在 1,200°F 到 1,550°F。375°F 到 500°F 是锡焊常用范围。 |
| 10 | c | 由正文推断，2.2.2。几乎所有熔焊或重型钎焊用中性焰。碳化焰较凉，用于轻型钎焊，以免熔化母材。氧化焰最热，有时用于铸铁。白色羽焰是碳化焰上多余燃料的特征，不是第四种火焰。 |

---

## 重点单词

### 两种工艺和材料

| English | 中文 |
| --- | --- |
| soldering / sweating / soft soldering | 锡焊 / 出汗焊 / 软焊。842°F 以下。通常 375°F–500°F |
| brazing | 钎焊。填充金属在 842°F（450°C）以上熔化。不要把它叫成硬焊 |
| AWS | 美国焊接学会。842°F 这条分界由它确定 |
| nonferrous | 不含铁，因此无磁性 |
| capillary action | 毛细作用。把熔化的填充金属吸进 间隙 |
| fillet | 填角。接头填满后管和管件交界处的一圈填充金属 |
| solder | 焊料。熔点低于 842°F 的可熔合金 |
| alloy | 合金。两种或更多金属 |
| flux | 焊剂。加热时阻止表面生成氧化物 |
| wetting | 润湿。降低表面张力，让熔化的焊料铺开 |
| 95% tin / 5% antimony | 95% 锡、5% 锑。水管和低压最常用。通常 430°F–480°F 熔化 |
| 50-50 tin-lead | 锡铅各半。强度低，只适合低压或无压，不能用于饮用水 |
| 0.2% lead | 1986 年《安全饮用水法》修正案：饮用水焊料含铅不得超过这个数 |
| cup depth | 承口深度。管子插入管件、直到内部止口的距离 |
| wrought / cast fitting | 锻造管件，HVACR 用这种 / 铸造管件，更重、外面较粗 |
| BCuP | 含磷的铜钎焊合金。干净的铜对铜可以自钎剂 |
| BAg | 含银钎焊合金。课本说这个系列含银 8% 到 60% |
| BCuP-3 / BCuP-4 | 间隙紧、又要经济时最常用 |
| BCuP-5 | 间隙做不紧时更好，更贵。包装例子是 15% 银、80% 铜、5% 磷 |
| BAg-1 / BAg-2 | 含镉。加热产生剧毒烟雾 |
| BAg-5 | 45% 银这一档。不含磷。铜对钢、铜对黄铜用它，并且要焊剂 |
| cadmium | 镉。BAg-1 为 23%–25%，BAg-2 为 17%–19% |

### 气体、焊炬和火焰

| English | 中文 |
| --- | --- |
| air-acetylene torch | 空气-乙炔焊炬。锡焊，以及较小管子的钎焊 |
| oxyacetylene | 氧乙炔。管径大于 1" 的钎焊通常用它 |
| propane / MAP-Pro | 丙烷 / 课本所称的 MAP-Pro，并写成丙烯，也叫 MAPP |
| acetone | 丙酮。乙炔瓶里的溶剂，浸透大约 40% 的多孔填料 |
| MC tank / B tank | 10 ft³ / 40 ft³ |
| 15 psig | 乙炔工作压力上限。放出速度还不得超过储量的 1/10 每小时 |
| cup-type striker | 杯式打火器。不用火柴、打火机 |
| oxygen hose / fuel hose | 美国：氧气管绿色、右旋；燃气管红色、左旋，螺母有槽 |
| two-stage regulator | 两级减压器。出口压力不随瓶压掉得那么明显 |
| flashback arrestor | 回火防止器。箭头指向焊炬 |
| rosebud / multi-flame tip | 玫瑰花焊嘴，多焰。较大管子 |
| neutral flame | 中性焰。氧和乙炔等量。重型钎焊 |
| carburizing / reducing flame | 碳化焰，还原焰。有白色羽焰，较凉。轻型钎焊 |
| oxidizing flame | 氧化焰。氧过多，最热。有时用于铸铁 |
| tip cleaner / tip drill | 焊嘴清洁器 / 焊嘴钻头 |
| No. 4 or 5 tint | 钎焊护目镜色号 |

### 安全和吹扫

| English | 中文 |
| --- | --- |
| PPE | 棉布、长袖、无翻边裤子、眼面防护、阻燃手套、高帮靴 |
| fire extinguisher / fire blanket | 灭火器 / 防火毯。明火作业放在手边 |
| 20' or 5' wall | 氧气瓶和燃气瓶相隔 20'（6.1 m），或用 5'（1.5 m）高、至少 30 分钟的防火墙 |
| 2,000 psig / 250 psig | 氧气瓶大约 2,000 psig。乙炔瓶大约 250 psig |
| nitrogen purge | 氮气吹扫。赶走管内空气和氧。绝不用氧气吹扫或试压 |
| 3–5 psig / 7–10 psig | 表组前氮气大约 3–5 psig，再减到掌心能轻轻感觉到。泄压阀例如 7–10 psig |
| heat sink | 吸热膏。涂一圈，不要把零件糊满。换向阀、热力膨胀阀怕热 |
| safety plug | 乙炔瓶安全塞。超过 220°F（104°C）释放 |
| confined space | 受限空间。吹扫气要排到外面。进入前检测，工作中连续监测 |

---

## 复习时先记这几条

- 分界是 842°F（450°C）。以下是锡焊，通常 375°F 到 500°F。以上是钎焊。大多数钎焊接头做在 1,200°F 到 1,550°F。锡-锑焊料通常在 430°F 到 480°F 之间熔化。这些都是范围，课本没有给一个单一熔点。
- 锡焊用于 250°F 以下的液体、水管和凝结水管。制冷剂管优先钎焊。毛细作用在锡焊间隙 0.002" 到 0.005" 时最有效。铜对铜钎焊的理想间隙大约 0.003" 到 0.005"。
- 饮用水焊料含铅不得超过 0.2%。常用 95% 锡、5% 锑。50-50 锡铅强度低，不能用于饮用水。同样温度下，95-5 的允许压力高得多。饱和蒸汽一行两种都是 15 psi。
- 下料长度 = 端面间距 + 两个承口深度。表 3 的管径按内径。1 1/8" ACR 的公称内径是 1"。清理到发亮，立刻涂焊剂，不用手指。锡焊涂管端和承口内侧。钎焊焊剂通常只涂管端。
- 先加热管子，再加热管件。焊料由铜熔化，不用火焰去化。3/4" 及更小可以从一个点送入。1" 及以下，焊料长度大约等于管径。水平接头从底部往两侧送到顶部。
- 乙炔瓶直立。MC 是 10 ft³，B 是 40 ft³。工作压力不超过 15 psig，放出不超过储量的 1/10 每小时。瓶阀大约开半圈到一圈，扳手留在阀上。倒放过要直立至少 20 分钟。丙酮可能被带出来。
- 氧气大约 2,000 psig，乙炔大约 250 psig。氧气瓶阀全开，人不要站在阀前。油和氧不能碰在一起。氧气绿色右旋，燃气红色左旋。回火防止器箭头指向焊炬。关闭时先关焊炬氧气，再关乙炔。
- 试漏：锡焊的空气-乙炔看 10 psig 能否保持几分钟。氧乙炔是乙炔 10 psig、氧气 20 psig。用肥皂水或检漏液，不用油基肥皂。不用打火机点焊炬。
- 中性焰用于重型钎焊。碳化焰较凉，用于轻型钎焊。氧化焰最热。护目镜用 4 号或 5 号色号。大于 1" 的管子通常用氧乙炔。较小制冷剂管可以用空气-乙炔，较大焊嘴增加的是热量，不是火焰温度。
- 氮气吹扫，绝不用氧气。减压器大约 3–5 psig，再减到掌心能感觉到的小流量，接头凉了再停。管内必须有地方让氮气跑掉。最后几个接头常常把氮气关掉。受限空间要把吹扫气排到外面。
- 铜对铜，BCuP-3 到 BCuP-5 可以自钎剂。铜对钢、铜对黄铜用 BAg-5 和焊剂。磷会让这种接头变脆。BAg-1 和 BAg-2 含镉，烟雾有毒。热要多加在铜上，薄钢会很快变成樱桃红。

File: docs/hvacr/level-1/03105-basic-carbon-steel-piping-practices.md
---
id: 03105-basic-carbon-steel-piping-practices
slug: /hvacr/level-1/03105-basic-carbon-steel-piping-practices
title: "03105 Basic Carbon Steel Piping Practices (Chinese)"
sidebar_label: "03105 Basic Carbon Steel Piping Practices (Chinese)"
sidebar_position: 5
mdx:
  format: md
---

# 03105 碳钢管基础（Basic Carbon Steel Piping Practices）

第六版 *HVACR, Level 1* 模块 03105。暖通系统里常用钢和铁管。钢管用来送水暖系统的水，也用来给炉子供气。能正确切断、套丝、连接钢管，是安装工和维修技术员都要有的手艺。

碳钢属于含铁金属（ferrous metal）。Ferrous 就是含铁。含铁金属管，要么含铁，要么就是铁做的。钢是在铁里加碳，再加锰一类物质炼成的。暖通里用的含铁金属管是钢管。铁管在给排水里会用来做排水和污水管，暖通不用。可是工地上常说黑铁管（black iron pipe），或者简称黑管。老师傅说的黑铁管、黑管，指的是没有镀锌的钢管。严格说，黑铁是经过锻造和回火的铁，这个名字是为了和铸铁分开。

水暖（hydronic）用热水把热量送到被调节空间。这种水可以走镀锌管，也可以走黑管。给炉子供气常用黑管。

学完要能做到：

1. 识别并描述各种钢管和管件。
   - a. 识别钢管的特点和用途。
   - b. 描述管螺纹的特点，以及怎样度量。
   - c. 识别各种管件，并说明怎么用。
   - d. 说明怎样量管、怎样确定下料长度。
2. 描述切断和套丝钢管所用的工具和方法。
   - a. 识别切管和铰孔工具。
   - b. 识别套丝设备，并说明怎样套丝。
3. 描述怎样用机械方法连接和安装钢管。
   - a. 描述连接螺纹管的工具和手法。
   - b. 描述开槽的方法和要领。
   - c. 说明怎样组装法兰钢管。
   - d. 说明怎样正确安装和支撑钢管。

在指导下要能完成的实操（Performance Tasks）：

1. 切断、铰孔并给钢管套丝。
2. 用各种管件连接螺纹管或管短节。

重点单词第一次出现时写成「中文（English）」。后面做题时，英文术语要能认出来。

NCCER Registry 里本模块编号是 03105。这个模块也可能用在别的 NCCER 课程里。

本模块里凡是写 black iron pipe 或 black pipe，都是指没有镀锌的钢管。

---

## 1.0.0 钢管和管件（Steel Pipe and Fittings）

### 1.1.0 钢管的特点（Characteristics of Steel Pipe）

最常见的两种钢管是黑管和镀锌管（galvanized pipe）。两种管子的制造方法一样。差别只有一条：黑管没有锌层。

碳让黑管呈黑色。暖通里黑管最常用于天然气、冷冻水和热水、蒸汽、压缩空气。用在腐蚀不会明显伤害裸表面、而且内部可以用化学处理来防腐蚀的地方。

镀锌管是黑管浸过熔融锌。锌保护表面，既耐磨又防锈。新的时候是斑驳的银白色，旧了变成暗灰。外层镀锌对室外特别有用。管子内壁的镀锌层在有些场合要当心。镀锌管多在规范或说明书要求时才用。

**镀锌（galvanized）**：钢上有一层锌基涂层，用来防锈。

**锻造（wrought）**：用锤打成形。

**铸铁（cast iron）**：脆而硬的金属，含碳大约 2% 到 4%，还有少量锰、硅。也有磷、硫一类杂质。

镀锌钢管和黑管都用螺纹、沟槽或法兰管件连接。法兰可以焊在管子上，也可以用螺纹拧上。法兰、螺纹管件、沟槽管件是工厂做好的。管子本身要在现场按尺寸切断，再接上。所以量、切、套丝、开槽、连接，是安装暖通系统的人必须会的。

钢管相对别的管材有这些好处：

- 很耐用。
- 结构强度特别好。
- 材料和铜比便宜。但无论车丝还是焊接，连接都更费工。有的场合可以用专用压接（press-to-connect）管件，省时间。
- 一旦暖起来，保温性好，热不容易散掉。
- 胀缩不像有些材料那么过分。可是管路长、温差大时，任何管道系统都要把胀缩算进去。

铁的使用可以追到将近 5000 年前，早期很多铁来自落到地上的陨铁。铁器大量用于武器和其他用途，是所谓铁器时代，大约从 3200 年前、也就是公元前 1200 年开始。铁器时代前面是大约 800 年的青铜时代，再前面是石器时代。青铜是铜加锡，加锡是为了减轻铜的脆性。钢是铁基合金，加碳一类材料当硬化剂，所以强度特别好。钢已经有几千年，今天这种炼钢大约可以追到 400 年前的贝塞麦炉。课本把贝塞麦炉说成第一座真正的高炉。

### 1.1.1 管径和壁厚（Pipe Sizes and Wall Thickness）

在美国，管子按英寸的公称尺寸（nominal size）来叫。公称尺寸到 12" 为止（含 12"），大约接近内径（inside diameter, ID）。14" 及以上，公称尺寸反映的是外径（outside diameter, OD）。

公称尺寸和实际内径或外径有时差很多。选管、说管，始终用公称尺寸，不用实际尺寸。

壁厚有两种说法。第一种是壁厚等级（schedule）。等级数字越大，管壁越厚。管子用的等级有：Schedule 5、10、20、30、40、60、80、100、120、140、160。

等级号只描述某一个公称尺寸的壁厚。3/4" Schedule 40 的壁厚，和 1" Schedule 40 的壁厚不一样。同一公称尺寸的各种等级或各种重量，外径都一样，所以同一套板牙都能用。螺纹始终做在管子外面。

**法兰（flange）**：装在设备上或管子端部的平板状管件。两片之间放垫片，用螺栓螺母夹紧。

**板牙（threading dies）**：用来切外螺纹的刀具，可以手扳，也可以上机器。

第二种说法是出厂重量，常用三档，壁厚由薄到厚：

- STD，标准重（standard）
- XS，加厚（extra strong）
- XXS，双倍加厚（double extra strong）

壁越厚，内径越小，能承受的压力越大。多数管路用标准重就够。暖通里大部分时间用 Schedule 40，偶尔用 Schedule 80。更强、更厚的管子用于高压蒸汽一类场合。即使压力不高，装剧毒或危险介质时也可能用 XS 和 XXS，为的是尽量安全。

图 4 画的是公称 1" 钢管。三档外径都是 **1.315"**：

| 图上的叫法 | 内径 |
| --- | --- |
| 标准重（Schedule 40） | 1.049" |
| 加厚（Schedule 80） | 0.957" |
| 双倍加厚（图上写成 Schedule 120） | 0.6" |

用附录的壁厚验算：内径 = 外径 − 2 × 壁厚。

- Schedule 40 / STD，壁厚 0.133"：1.315 − 2 × 0.133 = **1.049"**。和图上一致。
- Schedule 80 / XS，壁厚 0.179"：1.315 − 2 × 0.179 = **0.957"**。和图上一致。
- 附录里的 XX，壁厚 0.358"：1.315 − 2 × 0.358 = **0.599"**，图上写成 0.6"。
- 附录里的 Schedule 160，壁厚 0.250"：1.315 − 2 × 0.250 = **0.815"**。图上没有这个内径。

图 4 把内径约 0.6" 的双倍加厚标成 Schedule 120。附录 03105A 里，这根 1" 管对应的是 **XX**，壁厚 0.358"（9.09 mm），并没有 Schedule 120 这一行。Schedule 160 是另一档，壁厚 0.250"（6.35 mm），内径大约 0.815"，不是 0.6"。记壁厚时以附录的公称尺寸、等级和壁厚为准。图 4 的 Schedule 40、Schedule 80 两个内径是对的。

图纸或数据表有时用公制。附录 03105A 把常用钢管的美制和公制尺寸放在一起。下面外径和壁厚按附录逐行核对过。同一公称尺寸，各等级外径相同。暖通最常用的是 STD/40 和 XS/80。附录收到 3 1/2" 为止，更大的管子附录这两页没有，这里不补。

**表　公称尺寸、公制称呼和外径**（各等级相同）

| 公称 in | 公称 mm | 外径 in | 外径 mm |
| --- | --- | --- | --- |
| 1/8 | 6 | 0.405 | 10.30 |
| 1/4 | 8 | 0.540 | 13.70 |
| 3/8 | 10 | 0.675 | 17.10 |
| 1/2 | 15 | 0.840 | 21.30 |
| 3/4 | 20 | 1.050 | 26.7 |
| 1 | 25 | 1.315 | 33.4 |
| 1 1/4 | 32 | 1.660 | 42.2 |
| 1 1/2 | 40 | 1.900 | 48.3 |
| 2 | 50 | 2.375 | 60.3 |
| 2 1/2 | 65 | 2.875 | 73 |
| 3 | 80 | 3.500 | 88.9 |
| 3 1/2 | 90 | 4.000 | 101.6 |

**表　STD/40 和 XS/80 的壁厚**

| 公称 in | STD/40/40S，in（mm） | XS/80/80S，in（mm） |
| --- | --- | --- |
| 1/8 | 0.068（1.73） | 0.095（2.41） |
| 1/4 | 0.088（2.24） | 0.119（3.02） |
| 3/8 | 0.091（2.31） | 0.126（3.20） |
| 1/2 | 0.109（2.77） | 0.147（3.73） |
| 3/4 | 0.113（2.87） | 0.154（3.91） |
| 1 | 0.133（3.38） | 0.179（4.55） |
| 1 1/4 | 0.140（3.56） | 0.191（4.85） |
| 1 1/2 | 0.145（3.68） | 0.200（5.08） |
| 2 | 0.154（3.91） | 0.218（5.54） |
| 2 1/2 | 0.203（5.16） | 0.276（7.01） |
| 3 | 0.216（5.49） | 0.300（7.62） |
| 3 1/2 | 0.226（5.74） | 0.318（8.08） |

1/2" 及以上，附录里还有更薄的 5/5S、10/10S，以及更厚的 160 和 XX。1/8" 和 1/4" 有 10/10S，没有 5/5S 和 160。附录把双倍加厚印成 XX，正文写成 XXS。3/8" 和 1/2" 的 STD 与 40/40S、XS 与 80/80S 在附录里分成两个词，仍是同一格。

1" 管附录里的其余壁厚：5/5S 为 0.065"（1.65 mm），10/10S 为 0.109"（2.77 mm），160 为 0.25"（6.35 mm），XX 为 0.358"（9.09 mm）。

等级数字越大，壁越厚，同一公称尺寸的内径越小。所以 Schedule 80 的内径小于 Schedule 40，大于壁更厚的 Schedule 120 或 160。

### 1.2.0 管螺纹（Pipe Threads）

钢管常用的接法，是把管端套出螺纹，再拧上螺纹管件。拧进管件里的那一段螺纹叫啮合（makeup），也叫螺纹啮合（thread engagement）。

美国国家标准管螺纹可以是直的，也可以是锥的。锥螺纹的代号是 NPT。直螺纹的代号是 NPS。直螺纹很少见，有时用在做构架、里面不走流体的管子上。暖通只用锥管螺纹（NPT），因为能做成不漏气、不漏压的连接。拧紧以后，组件在机械上也是刚的。锥螺纹可以用板牙架和板牙手切，也可以用电动套丝机。

这里的 NPS 是直管螺纹的代号（National Pipe Straight），不是公称管径。公称管径在这一模块里写成 nominal pipe size，不要和螺纹代号 NPS 混成一个词。

管子上的锥螺纹是 V 形，牙形角 **60°**，牙顶略圆。锥度是长度每英寸收 **1/16"**。图上只画得出一侧，所以画成每英寸 1/32"。

完整牙大约 **7 到 12** 牙，具体牙数看管子大小，不看壁厚等级，也不看管件种类。靠管端的是完整牙，牙顶牙底都是尖的。其余是不完整牙：因为有锥度，没有切到全深，边是圆的或不完整的。密封发生在内螺纹的完整牙开始碰上外螺纹那些带锥度的不完整牙的时候。完整牙崩了或缺了，就容易漏。图上还标着顶部有 **3 到 5** 牙不完整牙。

**啮合（makeup）**：拧进管件、真正咬合的那段螺纹长度。

**板牙架（stock）**：用来夹住并转动板牙、手切管螺纹的工具。

螺纹的写法按顺序是：公称管径、每英寸牙数、螺纹系列符号。每英寸牙数叫螺距（pitch）。例如 **3/4–14 NPT**：

- 3/4 = 公称管径 3/4"（按内径这一档来称呼）
- 14 = 每英寸 14 牙
- NPT = 美国国家标准锥管螺纹

内外锥螺纹分两步咬死：先用手拧到手动啮合，再用扳手加几圈。实际上大约先用手拧 **3 圈**，再用扳手拧几圈。螺纹切得对、也拧得到位时，外面大约还露出 **3 牙**，而且这 3 牙都是不完整牙。

**表 1　美国国家标准锥管螺纹（NPT）尺寸**

列的顺序按书上的横坐标核对过：公称尺寸、每英寸牙数、可用牙数、手动啮合、总螺纹啮合、螺纹全长。

| 公称尺寸 | 每英寸牙数 | 可用牙数 | 手动啮合 | 总螺纹啮合 | 螺纹全长 |
| --- | --- | --- | --- | --- | --- |
| 1/8" | 27 | 7 | 3/16" | 1/4" | 3/8" |
| 1/4" | 18 | 7 | 1/4" | 3/8" | 5/8" |
| 3/8" | 18 | 7 | 1/4" | 3/8" | 5/8" |
| 1/2" | 14 | 7 | 5/16" | 7/16" | 3/4" |
| 3/4" | 14 | 8 | 5/16" | 1/2" | 3/4" |
| 1" | 11.5 | 8 | 3/8" | 9/16" | 7/8" |
| 1 1/4" | 11.5 | 8 | 7/16" | 9/16" | 1" |
| 1 1/2" | 11.5 | 8 | 7/16" | 9/16" | 1" |
| 2" | 11.5 | 9 | 7/16" | 5/8" | 1" |
| 2 1/2" | 8 | 9 | 11/16" | 7/8" | 1 1/2" |
| 3" | 8 | 10 | 3/4" | 1" | 1 1/2" |
| 3 1/2" | 8 | 10 | 13/16" | 11/16" | 1 5/8" |
| 4" | 8 | 10 | 13/16" | 11/16" | 1 5/8" |
| 5" | 8 | 11 | 15/16" | 13/16" | 1 3/4" |
| 6" | 8 | 12 | 15/16" | 13/16" | 1 3/4" |

牙数先记这五档，做第 5 题就靠它：

- 1/8" 是 **27** 牙/英寸
- 1/4" 和 3/8" 是 **18**
- 1/2" 和 3/4" 是 **14**
- 1" 到 2" 是 **11.5**
- 2 1/2" 及更大是 **8**

1/2" 是 14，不是 11 1/2，也不是 18。11.5 从 1" 才开始。

3 1/2"、4"、5"、6" 这四行，书上印的“总螺纹啮合”比“手动啮合”还短：13/16" 对 11/16"，15/16" 对 13/16"。扳手再拧之后，咬进去的长度不该比光用手拧更短。这四格按书上的位置照抄，但和前面各行的规律不合。2 1/2" 和 3" 仍然是啮合长于手动啮合。牙数和手动啮合这两列，小口径和考试用得上，以表为准。

厂家和口语里还会见到这些缩写。选管件和设备时，它们用来分公母：

- MIP（Male Iron Pipe），外螺纹铁管
- MPT（Male Pipe Thread），外管螺纹
- FIP（Female Iron Pipe），内螺纹铁管
- FPT（Female Pipe Thread），内管螺纹
- IPT（Iron Pipe Thread），铁管螺纹

### 1.3.0 钢管管件（Steel Pipe Fittings）

钢管的管件一般是铸铁、可锻铸铁，或镀锌（包锌）铁。可锻铸铁是普通铸铁经过长时间退火得到的，又韧，还能在一定程度上弯或砸而不碎。

**可锻铸铁（malleable iron）**：用逐渐加热或缓慢冷却使它变韧的铁。

**退火（annealing）**：把材料加热以便成形，再冷却使它变韧。

可锻铸铁管件通常用于燃气管。铸铁管件用于蒸汽和水暖。镀锌管要配镀锌管件。

管件的用途：

- 直线连接：活接头和管箍
- 在同一点接出第三路：三通
- 改变方向：弯头
- 改变接口大小或封口：丝堵、管帽、补心

管件会增加阻力、减小流量。管路要事先布置，把管件减到最少。

#### 1.3.1 三通和四通（Tees and Crosses）

三通有很多尺寸和样式。典型用途是从主管上成直角分出一支。三通或四通的每个口都一样大，叫等径三通或等径四通。口的大小不一样，叫异径三通或异径四通。

三通的叫法：先说直通（run），再说支管（branch）。直通里先说大的，再说小的，支管放最后。例如一个口是 2"、另一个直通口是 1"、支管是 3/4"，就叫 **2" × 1" × 3/4"** 三通。三个口三种尺寸的三通很少，当地库存很难找到，通常要用补心或异径管箍改口。直通或支管上带外螺纹的三通也有，非常少。少见的管件难买，也更贵。提前知道要用，可以特别订货。

流体在三通里分成两个方向时，方向不能装反，否则会对冲（bull-heading）。对冲是流体直撞对面的内壁，扰动大，压降也大。正确的接法是流体从直通进来，再从支管和另一个直通分出去，不要对着支管的盲墙冲。

如果这个接口几乎不流动，只是把压力分给两只压力开关，怎么摆都可以。

四通是四路分配管件，四个口。暖通里很少要用。

考试里的读法，按“大直通 × 小直通 × 支管”，不是把尺寸相减。书上的例子：

- 2 × 1 × 3/4：大直通 2"，小直通 1"，支管 3/4"
- 复习题里的 2 × 1 1/2 × 1：大直通 **2"**，小直通 **1 1/2"**，支管 **1"**

#### 1.3.2 弯头（Elbows）

弯头常叫 ell，用来改变方向。最常见的是：

- 90° 弯头
- 45° 弯头
- 异径弯头，两端接口大小不同
- 街道弯头（street ell），一端外螺纹，一端内螺纹

#### 1.3.3 活接头和法兰（Unions and Flanges）

活接头让螺纹管路能拆开。松开以后，两边的管子都可以转。最常见的两种是研磨面活接头和法兰活接头。

研磨面活接头：螺纹件和台肩件分别拧到两根管子上，再用领圈把台肩和螺纹件拉到一起。接缝不漏气、不漏液体，而且能很快拆开。设备和管路部件的接头上常常要活接头，这样最后才能装上，以后也能拆。

法兰活接头也用来接两段管路，或把管路接到设备、阀门一类部件上。法兰拧到要接的管子上，再用螺栓拉紧。中间的垫片让接缝不漏气、不漏液体。大管多用法兰活接头，小管多用研磨面活接头。

#### 1.3.4 管箍（Couplings）

管箍两端都是内螺纹，用来把两段管子接成直线。两段可以一样大，也可以不一样大。不一样大用异径管箍。管箍不能代替活接头，因为不能按活接头那种方式拆开。

整根 Schedule 40 管子出厂时两端通常已经套好丝，并加上护丝。护丝可能是套上去的塑料帽，也可能是看起来像管箍的螺纹件。看起来像管箍，也不能拿来接管子。它们通常不是按管箍的标准做的。

#### 1.3.5 短节（Nipples）

**短节（nipple）**：用来连接管件的短管。长度小于 12"，两端都是外螺纹。

短节是长度 **12" 或更短**、两端都有螺纹的管子。用来把管子接到管件上，或把管件接到管子上，或把两个管件接在一起。长度很多。到 6" 为止，通常按 **1/2"** 一档。超过 6"，按 **1"** 一档卖。

近身短节（close nipple）很短，两端螺纹之间几乎没有、或完全没有不带丝的表面。中间只留很短一截光管的，可以叫台肩短节（shoulder nipple）。

常用短节，尤其是近身短节，成批买比在现场切、现场套丝更合适。多数现场套丝设备做不出近身短节。较长的短节可以用下脚料在店里慢的时候做。

#### 1.3.6 丝堵、管帽和补心（Plugs, Caps, and Bushings）

丝堵是外螺纹管件，用来封住管件上的内螺纹口。驱动方式有凹方、六角、方头等。

管帽是内螺纹管件。作用和丝堵一样，但是拧在管子或短节的外螺纹端上。丝堵进母口，管帽扣公口。

补心外面是外螺纹，里面是内螺纹。通常用来把管子的外螺纹端接到更大一号的管件上。普通补心在内螺纹那一端有六角。可以用补心代替异径管件来接更小的管子。有的工程说明书禁止在某些地方用补心。

### 1.4.0 量管（Measuring Pipe）

要量准一段管子，先要分清管子和管件的关系。两个词：

啮合是管端伸进管件的距离，长度见 1.2.0 的表 1。管件余量（fitting allowance），也叫扣除量（takeoff），是从管端到管件中心的距离。啮合加上管件余量，等于管件外肩到中心的距离。

**管件余量（fitting allowance）**：从管端到管件中心的距离。也叫 takeoff。

几种常见量法：

- **端到端（end to end）**：管子全长，两端螺纹都算在里面。
- **端到中心（end to center）**：只在一端拧着管件。下料长度 = 端到中心的总尺寸 − 管件的中心到端面 + 螺纹啮合长度。
- **中心到中心（center to center）**：两端都有管件。下料长度 = 两个管件中心之间的距离 − 两个“中心到端面”之和 + 两倍螺纹啮合。
- **面到面（face to face）**：使用条件和中心到中心相同。算法是量两个管件端面之间的管子空隙，再加上两倍螺纹啮合。

图上还有中心到背、面到中心、背到背、端到面、面到喉、面到背、端到背。现场选最好量的那一种，再按每一端该加或该减的啮合和管件余量算。课本没有给出带具体数字的下料例题，这里也不另编一个长度。

面到面这一条，小节复习原句就是：量管件之间的管子长度，再加两倍螺纹啮合。

### 1.0.0 小节复习

1. 同一公称尺寸、各种壁厚等级的管子，哪一个尺寸保持不变？
   - a. 内径
   - b. 外径
   - c. 壁厚
   - d. 长度
2. 合格管螺纹上的完整牙数是 _____。
   - a. 至少 10 牙，但不超过 12 牙
   - b. 取决于管子大小
   - c. 取决于管子的壁厚等级
   - d. 取决于要用的管件类型
3. 近身短节是 _____。
   - a. 短于 3"
   - b. 只在一端有螺纹
   - c. 完全没有螺纹
   - d. 几乎没有或不带螺纹的表面
4. 量管件之间的管子长度，再加两倍螺纹啮合，这种量法叫 _____。
   - a. 面到端
   - b. 端到端
   - c. 中心到中心
   - d. 面到面

**答案**

1. **b**。同一公称尺寸，各等级外径相同，所以同一套板牙都能用。变的是壁厚和内径。
2. **b**。完整牙大约 7 到 12 牙，牙数看管子大小。
3. **d**。近身短节两端螺纹之间几乎没有、或完全没有光管。它不是“短于 3 英寸”这个定义，也不是只有一端有丝。
4. **d**。这是面到面。端到端是管子本身的全长，螺纹已经在里面，不用再加两倍啮合。

---

## 2.0.0 切断和套丝的工具与方法（Tools and Methods Used to Cut and Thread Steel Pipe）

螺纹管装配之前，要先切到正确长度，再套丝。切和套都要做对，不然装配会出问题，也会漏。

### 2.1.0 切管（Cutting Pipe）

标准切管器有 1 到 4 个刀轮。刀要绕着管子转。刀轮越多，绕管子转所需要的空间越小。四轮刀不必绕管子转一整圈就能切断。单轮刀，也叫普通刀，必须转整圈。四周空间不够时这是缺点，但这种情形不常见。

切管器绕管子转动来切。每转满一圈，调节螺钉大约再紧 **1/4 圈**，让刀轮贴住管子。不要把刀轮拧得过紧。过紧会让管内毛刺更大，刀轮也很快变钝。还可能把管子挤变形，较轻的管子更明显，例如 Schedule 40 和更薄的。刀轮也可能崩碎。管子失圆就不能套丝，应当报废。能用的短料留着做短节。真正的废料拿去回收。

三脚架上的管子台虎钳用来固定管子，以便切断或套丝。轭式虎钳只适合较小的管子，暖通技术员通常也就做这些小尺寸。钳口把管子夹住，切或套的时候管子不转。轭式虎钳一般能夹到直径 **2 1/2"**，看轭的大小。

链式虎钳用法和轭式一样。链式能夹比轭式更大的管子，多数也能夹到小至 **1/8"**。链条要偶尔上一点油。链子太硬不好用，油太多又会沾砂土。两种虎钳的拧紧机构也要偶尔润滑。

管子被切扁，说明刀轮已经不行。复习题的官方答案是把刀轮换掉，不是去磨、去抛，也不是只调一调。管子如果已经失圆，这一段不能再套丝。

### 2.1.1 铰孔（Reaming the Pipe）

管子切断以后，用铰刀去掉管内形成的毛刺。毛刺不除，会积沉积物，也会妨碍液体流动。铰刀是锥的，一把能铰很多尺寸。典型的锥形管铰刀能铰 **1/4" 到 2"**。图上更大的那把能铰 **2 1/2" 到 4"**。

钢管用的这两种铰刀还带棘轮，不必转整圈。

### 2.2.0 套丝（Pipe Threading）

可以手切，也可以用动力设备。手扳套丝器由两大件组成：板牙和板牙架（手柄）。板牙切螺纹，板牙架夹住板牙并提供转动的力。板牙架有棘轮头，不必绕管子转整圈。图上那种板牙配合板牙架手切，同一副板牙也可以装进手持动力驱动头。小管、而且只有几根要套时，手切就够。大于 1" 的管子，要克服刀齿摩擦，既要力气也要压得住。

手持动力驱动头便携，但是又重又出人意料地有劲。管子仍固定在三脚架虎钳上，和手切一样。旋转动力头大约 **30 rpm**，用的板牙和手扳的一样。容量一般到 **2"**。套 **1" 以上**时，要用一根支撑臂卡在管子上，套丝器抵住它，用来抵消扭矩。刀齿摩擦很大时，动力头的劲足以把人从地上抬起来。

管子套丝机用于要套很多管子的时候。这是多用途机器，能转动、切断、铰孔、套丝。机上的铰刀和切管器和手持的几乎一样，多数动力套丝机上是固定装好的，拿来就用。

管子从机器的快速夹头穿进去。快速夹头有一个手轮，用手一甩就能把管子锁进钳牙。动力套丝机通常用脚踏开关。和台虎钳一样，套丝机可以放在三脚架上，也可以放在车间工作台上。

**注意**：不要用套丝机把管件拧到螺纹管上。管件会被拧得过紧或损坏。

**警告**：套丝设备又重又有劲。露出的锋利边缘很多，其中包括轮式切管器切出来的毛刺。管材也可能又重又难拿。无论加工还是安装，都要戴好个人防护：安全眼镜、安全鞋或安全靴，以及合手的厚工作手套。

套丝机常常自带自动油泵，给刀齿上油。手切则要一个油盆和手泵。油盆放在套丝正下方，接住流下来的油，也接住切屑。

**警告**：套丝切屑极其锋利，而且非常烫。

### 2.2.1 用手扳套丝器和虎钳（Using a Hand Threader and Vise）

小活、只有几个接头时，常常手切。用它套大管或套很多接头，不划算。手扳套丝器和板牙虽然可以套到 2"，这个尺寸要的力气非常大，普通人多半套不动。因为费力和费时，多数手切只留到 **1" 及更小**。

先把管子放进虎钳夹紧。戴上合适的防护，包括安全眼镜和手套。套丝会出又尖又硬的金属碎屑和尖边，手套要按这个来选。步骤：

1. 选和管子尺寸相符的板牙。
2. 检查板牙，刀齿上不能有缺口、过度磨损和杂物。
3. 把管子在虎钳里锁牢。
4. 把板牙套到管端上，导向端朝前。导向端是圆孔那一侧，没有牙。
5. 用一只手的掌跟把板牙顶住管子。多数板牙架能棘轮空转退回。用棘轮做三四下短而慢的顺时针转动。板牙要一直顶紧。
6. 切出的螺纹已经能把板牙咬在管子上以后，加上切丝油。油防止摩擦过热，并润滑板牙。每向下切两三行程就加一次油。
7. 每向前转满一圈，倒回 **1/4 圈**，把金属屑清出来。一直切到管子从板牙架的板牙端伸出 **两牙**。螺纹区域不能太长，也不能太短。
8. 逆时针转动，把板牙从管子上退下来。
9. 小心地擦掉多余的油和切屑。

**警告**：擦管子要用布或刷子，不要用手。切屑很尖，能划得很深。

小节复习说手切停下来的时候，是板牙外面能看见两牙。机器套丝的停法不一样，见下一节。

### 2.2.2 用工作台或三脚架套丝机（Using a Bench or Tripod Threading Machine）

每台机器略有差别。操作前先熟悉厂家的操作步骤，也要熟悉保养和安全说明。保养差的机器就是安全隐患。

这一节按 Ridgid 535 来写。别的机器相似，但要以正在用的那一台和厂家用语为准。

动力套丝机又重又难搬，虽然多数仍算便携。变速箱能发出很大扭矩，所以自重大有好处，直到要搬的时候。图上三脚架那台 Ridgid 300 大约 **135 磅（61 kg）**。台式那台 Ridgid 535 大约 **285 磅（130 kg）**。现场要套丝，先想好设备和搬运。

使用套丝机包括：装板牙、检查切丝油、把管子装进机器、切管和铰孔、套丝、保养。

#### 板牙

切螺纹之前要装上正确的板牙。动力套丝机配万向板牙头。万向头能装套到 2" 为止的任何一套板牙。从 1/8" 到 2" 用四套板牙，2 1/2" 及更大再用一套。也就是说，五套板牙覆盖常见尺寸。

板牙套按每英寸牙数分类。一共五种牙数：27、18、14、11.5、8。正文有一句说 8 牙的板牙用于 **超过** 2 1/2" 的管子。同一页又说，第五套用于 **2 1/2" 及更大**。表 2 里 2 1/2" 用的就是 8 牙。以表为准：2 1/2" 已经是 8 牙，不是 11.5。

普通套丝器的板牙是四片一套。五片一套只用于齿轮套丝器。齿轮套丝器用于 2 1/2" 到 6"，要五片板牙，不是四片。板牙上应有 1 到 4 的编号，齿轮套丝器还要有一片标 5。编号决定插进板牙头的位置。

选好一套以后，装进套丝机的板牙头。板牙头直接卡进板牙架，或卡进动力驱动头的孔里。

用带万向板牙头的动力套丝机时，板牙按编号插进对应位置，再按所套的管径调整板牙头。例如套 1" 管，先把 11.5 牙的那一套装到 1 到 4 号位置，再把尺寸条调到刻度线对准 **1"**。

换尺寸时，松开夹紧杆，移动尺寸条，让想要的管径下面的线对准刻度线，然后拧紧夹紧杆。

**注意**：不锈钢套丝要用专用板牙和润滑剂。普通板牙去套不锈钢会损坏。

**表 2　板牙选用**

| 公称尺寸 | 需要的板牙（牙/英寸） | 螺纹区长度 | 切出的牙数 |
| --- | --- | --- | --- |
| 1/8" | 27 | 3/8" | 10 |
| 1/4" | 18 | 5/8" | 11 |
| 3/8" | 18 | 5/8" | 11 |
| 1/2" | 14 | 3/4" | 10 |
| 3/4" | 14 | 3/4" | 10 |
| 1" | 11.5 | 7/8" | 10 |
| 1 1/4" | 11.5 | 1" | 11 |
| 1 1/2" | 11.5 | 1" | 11 |
| 2" | 11.5 | 1" | 11 |
| 2 1/2" | 8 | 1 1/2" | 12 |
| 3" | 8 | 1 1/2" | 12 |
| 4" | 8 | 1 5/8" | 13 |

表 2 的螺纹区长度和表 1 的螺纹全长一致。表 2 没有 3 1/2"、5"、6"。1/2" 仍是 14 牙，螺纹区 3/4"。

抛出杆是快松手柄，用来把板牙合到切削位置，干完再退开。杆上标着 Open 和 Close。把这个手柄抬到 Open，板牙就迅速离开管子。较新的、自动化更高的机器，螺纹切完可以自动把板牙打开。

更换万向板牙头里的板牙：

1. 断开电源。把板牙头从机器上取下，放在工作台上，编号朝上。
2. 打开抛出杆。
3. 夹紧杆大约松开三圈。
4. 把夹紧杆垫圈的舌片从尺寸条下面的槽里抬出来。
5. 把抛出杆一路滑到槽的 Over 那一端。
6. 取出旧板牙。
7. 选一套配对的新板牙。清洁并检查有没有损坏。
8. 把 1 号板牙插进板牙头的 1 号位置，其余按编号装入。
9. 把抛出杆滑回去，让夹紧杆垫圈的舌片落进尺寸条下面的槽。
10. 调整尺寸条，使刻度线和正确的管径标记对齐。
11. 拧紧夹紧杆。
12. 把板牙头装回机器。

很多板牙头上有一条线或标记，表示要切到的深度。

#### 检查切丝油

套丝之前先检查切丝油。很多机器有整体油池，会自动加油，也可以手动加到螺纹上。

不管怎么加，套丝时油都要加足，既润滑也冷却工件和板牙。动力套丝机是连续切，管子和刀齿发热更多，这一点更重要。

带内置润滑系统的机器，检查油位：

1. 把切屑盘从机器底座拉出来。需要的话倒空。
2. 看油是否到油箱的加油线。滤网上有杂物就清除。
3. 按需要把油箱加满切丝油。
4. 把润滑臂放到打开的油箱上方。
5. 把电源选择开关转到 Forward。
6. 踩脚踏开关。油应当从润滑臂流出来。
7. 关掉套丝机。
8. 抬起润滑臂，装回切屑盘。

踩下油泵却没有油从润滑臂流出，可能要给油泵注油。按厂家说明注油和维修油泵。

**注意**：只用批准的切丝油。不要用机油或类似的代用品。

#### 把管子装进套丝机

多数套丝机可以从夹头两端穿管。有的型号只能从后面装。无论哪种，操作的人要把要套丝的那一端伸到夹头前方。

**警告**：操作套丝机之前戴上规定的防护，包括安全眼镜和工作手套。套丝机有锋利的刀齿，会出很多尖屑。衣服不要松，以免卷进旋转部件。

1. 需要的话，量好并标出要加工的长度。
2. 把管子插进套丝机。管子长到后定心夹头能夹住时，可以从机器前面或后面穿入。管子短，就从机器前面插入。管子很长时，在套丝机后面用管辊或类似的可调支撑托住那一端。
3. 把管端放在离快速夹头钳口大约 **4"（约 10 cm）** 的地方。
4. 确认管子在后定心夹头里居中，从操作者这一侧看，顺时针转动，把钳口合上。
5. 顺时针转动快速夹头的手轮，合上钳口。这个轮子就是反复甩到止挡上，把夹头钳口在管子上夹紧。

#### 用套丝机切管和铰孔

1. 量好切口位置，用皂石绕管子画一圈，标出要切的地方。缠绕尺，也叫管子包尺，是很好的直边。状态好的切管器一般能切出方口。切一刀再用角尺检查。如果是方的，就不必绕管子画整圈。
2. 把切刀、螺纹板牙和铰刀都甩上去，让开。
3. 把管子装进套丝机。管子长就放管架。
4. 转动后定心夹头，让管子在机器里居中。
5. 转动快速夹头手轮，把管子锁在钳口里。
6. 把切刀打开，直到能套上管子。
7. 把切刀放到管子上，刀轮对准管子上的标记。
8. 转动切刀手柄，让刀轮贴住管子。
9. 电源选择开关转到 Forward。
10. 踩脚踏开关，驱动管子旋转。
11. 小幅度转动切刀手柄加压，直到切断。
12. 松开脚踏开关。
13. 打开并抬起切管器，再把铰刀放到位。

有的机器有两档转速。切断和铰孔通常用较高转速，套丝用较低转速。

14. 按下铰刀上的安全闩，把铰刀组件滑向管子，直到闩扣住。
15. 踩脚踏开关，转动管子。
16. 转动铰刀手轮，把铰刀送进管端，去掉开口内壁的毛刺和尖边。
17. 转动手轮把铰刀退出管子，松开脚踏开关。把铰刀组件抬开。
18. 电源选择开关转到 Off。

#### 套丝

管子准备好以后再套丝：

1. 把管子装进套丝机，需要时在管子下面放管架或辊子。
2. 按要求的长度切断并铰孔。
3. 确认板牙头里的板牙适合这根管子。
4. 松开夹紧杆，把尺寸条移到这根管子的正确设定，再锁上夹紧杆。
5. 把板牙头甩到工作位置，合上抛出杆。
6. 放下润滑臂，把油对准切削板牙。
7. 电源选择开关转到 Forward。如果有多档速度，放到低速。
8. 踩脚踏开关，启动机器。
9. 转动拖板，让板牙靠到管端。
10. 在手轮上轻轻加压，让板牙吃上。板牙一开始切，就会自己吃进管子，这时松开手轮。
11. 只要有 **一整牙** 从板牙背面伸出来，就打开抛出杆。较新的机器可能自动脱开板牙。然后松开脚踏开关，停机。
12. 转动拖板手轮，把板牙从管子上退开。
13. 把板牙和出油管甩上去，让开。
14. 把一只管件拧到管端上检查螺纹。螺纹正确的话，应当能用手把管件拧上大约 **3 到 3 1/2 圈**。
15. 电源选择开关转到 Off。
16. 打开两个夹头，取出管子。

**注意**：板牙要一直泡在切丝油里，防止板牙和管子过热。

如果管件拧不进去该进的深度，或者拧得太深，用板牙头上的夹紧杆把板牙位置稍微调一下。把第一牙切掉，丢掉这段螺纹，再套一次。可能要试几次，螺纹深度才对。课本只说到切掉第一牙，没有给一段下料长度。

#### 套丝机的保养

按几条简单规矩，套丝机能用很久：

- 机器还在转时，绝不反向。先关掉电源，等驱动完全停转，再往反方向启动。
- 每天开工时，用硬刷清夹头钳口上的锈、氧化皮、切屑、涂层和其他异物。按需要给床身导轨、切刀辊子和进给螺杆上润滑油。
- 始终用锋利的板牙。螺纹光洁，需要的扭矩更小，机器受力也小。
- 轴承和齿轮的润滑周期按厂家说明。
- 切丝油要定期清理积下的油泥、切屑和其他异物。油脏了或污染了就换。用专门为套丝配的油。
- 定期取出油池里的滤网，用溶剂清洗，在有防护的地方用压缩空气吹净。滤网不在位，不要运转套丝机。

使用套丝机之前，始终先熟悉它的操作和安全说明。不要在没套丝的那一端抹厚油脂或管密封剂来代替这件事。

### 2.0.0 小节复习

1. 图 SR01 里的工具用来 _____。图上是切管器。
   - a. 切管
   - b. 套丝
   - c. 铰孔
   - d. 去毛刺
2. 手切套丝停下来，是在 _____。
   - a. 已经切出五牙
   - b. 套丝器自动停止
   - c. 板牙外面能看见两牙
   - d. 螺纹从管端伸出 1 英尺

**答案**

1. **a**。图是切管器，用来切管。铰孔是铰刀，套丝是板牙。
2. **c**。手切切到管子从板牙端伸出两牙。机器是板牙背面伸出一整牙就打开抛出杆。手扳套丝器不会自动停。

---

## 3.0.0 接管和安装（Pipe Joining and Installation Procedures）

管子套好丝，就可以用各种管件装配，或直接接到部件上。多数情况下，重要部件用活接头装进系统。管子只能朝一个方向拧紧，活接头提供最后几个接头能装上的位置。拆下来维修、更换时，也不必拆掉一大段管子。

### 3.1.0 装配螺纹管（Assembling Threaded Pipe）

管内装什么，密封剂就得能和它相容。始终核对。正规工程里，说明书通常会指定可用的密封剂。

装配前，在外螺纹上涂螺纹密封膏，或缠聚四氟乙烯胶带（polytetrafluoroethylene, PTFE）。PTFE 胶带常按材料商品名叫做 Teflon。螺纹密封膏通常叫管密封剂（pipe dope），是一种可以涂刷的膏状材料，用来密封，也在装配时起润滑作用。

**管密封剂（pipe dope）**：涂在管螺纹上的、稠但可以刷的密封剂和润滑剂。

密封膏或胶带只涂在外螺纹上。胶带不能悬到管口端面以外。密封膏也不能进到管子和管件里面。

PTFE 胶带最多缠 **三层**。从管端看过去，顺时针缠，和管件拧紧的方向相同。缠 **两到三层**，从离管端一牙的地方开始。当地规范是否允许用胶带，要查。

天然气要用带黄色的专用 PTFE 胶带。先确认用的是对的那种。天然气和液化石油气（LP）要用的密封膏也不一样。某种物质里的溶剂可能把不相容的密封剂溶解掉，造成危险的泄漏。

PTFE 在工地上长期被叫成铁氟龙胶带。Teflon 是这种合成材料的一个品牌，化学名是聚四氟乙烯。品牌所有者 Chemours（原杜邦）并不生产螺纹胶带，也不把这个牌子授权给胶带厂。PTFE 是 1938 年偶然发现的。Roy Plunkett 在 Kinetic Chemicals 为通用汽车和杜邦的合资公司研制一种新的氯氟烃制冷剂时，发现一瓶本来是气体的试样，重量还没降到预期，压力已经没有了。他把瓶子切开，里面挂着一层又白又滑的蜡状物。1941 年获得专利，1945 年注册 Teflon 商标。

### 3.1.1 管钳（Pipe Wrenches）

管钳按手柄长度卖，常见尺寸是 6"、8"、10"、14"、18"、24"、36"、48" 和 60"。这句话里没有 12"。表 3 里有一把 **12"**，对应 1/2" 到 1 1/2"。选钳以表为准。

管钳通常是铸铁或铸铝。铝的更轻、更好用，也更贵。没有严重损坏的旧钳，可以买牙和钳口组件来修。

直管钳和弯柄管钳用来咬住并转动圆料。牙是斜的，所以只在一个方向上咬得住。

链条钳用于直径 **超过 2"** 的管子。链条要润滑，免得发硬或生锈。皮带钳用于镀铬或其他抛光、精加工的管子。它不留钳口印，也不划管子。带子上涂树脂能减少打滑，增加咬合力。抛光不锈钢或镀铬管，用皮带钳。

钳的大小要合适，接头才能拧到位。太小，杠杆不够。太大，即使又小又轻的人也能把接头拧坏。

**表 3　建议的管钳和管径**

| 管钳 | 公称管径 |
| --- | --- |
| 6" | 1/8" 到 1/2" |
| 8" | 1/4" 到 3/4" |
| 10" | 1/4" 到 1" |
| 12" | 1/2" 到 1 1/2" |
| 14" | 1/2" 到 1 1/2" |
| 18" | 1" 到 2" |
| 24" | 1 1/2" 到 2 1/2" |
| 36" | 2" 到 3 1/2" |
| 48" | 3" 到 5" |
| 60" | 3" 到 8" |

在手柄上套一段管子当加力杆（cheater bar），从不建议。加力杆会滑脱，或者钳柄会断，造成伤害。柄已经弯了的管钳不要用。弯了就立刻停用，用的时候可能断，伤人。

管钳要调到贴合管子。钩形钳口的柄和管壁之间大约留 **1/2"** 间隙。调节螺母绝不能拧到行程的最底下。

先用手把管件顺时针拧上螺纹管，再用管钳拧紧。看两把钳的位置和转动方向：即使管子已经被台虎钳夹得很牢，往往仍要用两把钳。

各种尺寸预期的总螺纹啮合见表 1。表上的尺寸是大约值，但能提示管件该拧多深。拧得过紧，会留下应力，以后漏或损坏。太松通常会漏，组件在结构上也不牢。

### 3.2.0 沟槽管（Grooved Pipe）

沟槽管用槽来连接，不用焊接、法兰或螺纹。每个接头都相当于一只活接头，清理或维修时很容易碰到管路的任何一段。

沟槽系统用途很广，能接多种管材：

- 碳钢
- 不锈钢
- 铝
- PVC 塑料
- 高密度聚乙烯
- 球墨铸铁

标准沟槽管接头由一只橡胶垫圈和两片壳体组成，壳体用螺栓拉在一起。两片壳体拧到互相碰到为止，所以壳体螺栓不需要专门的扭矩。

沟槽系统可以选刚性接头或柔性接头。刚性接头把接头做成刚性的，适合立管、机房，以及其他希望夹死、接头里不要有活动量的地方。柔性接头允许管道在膨胀、收缩和偏转时有受控的移动。

**立管（riser）**：竖直走的管子。立管穿过结构时，每一层都要支撑。

两种接头看起来差别很小。主要差别是管件怎样咬进槽里。刚性管件把槽咬得很紧。柔性接头在管槽里有一些活动余地，帮助做成几乎没有应力的管路。

沟槽管可以在工厂按长度切好、开好槽再送到工地，也可以在工地切、在工地开槽。整根管子常常到场时已经有槽。现场要改长度的，切断以后再开槽。

槽必须成形正确，壳体的键才能有效卡进去。槽要有足够深度卡住壳体，又要留下足够壁厚，保持全额压力等级。

开槽随管材和壁厚而变。两种方法：滚槽和切槽。

图上三种槽的字母尺寸必须符合管件厂家的规定：

- **A**：从管端到第一条槽壁的距离。垫圈在这里贴住管壁密封。不能有凹坑、凸起或滚痕，否则密封面不严。
- **B**：槽宽。它离管端的距离，以及它和壳体键宽度的关系，控制膨胀和角度偏转。
- **C**：正确的内径公差，并与管子外径同心。
- **D**：槽深。必要时可以改 D，让 C 留在规定公差里。
- **F**：只用于标准滚槽，是管端允许的最大喇叭口。槽滚进去时，管端会因应力向外张。张得太多，这个接头就不能用。
- **T**：适合滚槽或切槽的最轻等级，或最小壁厚。

圆弧底切槽常用于铸铁和 PVC。槽底如果是尖角，会成为应力点，导致开裂和接头失效。

#### 3.2.1 滚槽（Roll Grooving）

动力滚槽机用来在管子上滚槽。滚槽机可以加工 2" 到 16" 的标准和轻型钢、铝、不锈钢和 PVC。图上那种是附件，可以装到几种 Ridgid 套丝机上，让机器在现场更能干。

滚槽不从管子上去除金属。它把金属挤进去，在管内侧形成一道槽。槽是冷成形的，边缘略圆，接头装好以后管子更不容易窜动。

另一种滚槽工具是便携式空中滚槽机，手动，用来给已经装好的管子滚槽。多数材料可以开到 Schedule 40。不同种类和尺寸的管子，要换不同的滚槽轮和驱动轮，才能保持正确的垫圈座和槽宽。手柄是棘轮的，窄的地方也能干。

#### 3.2.2 切槽（Cut Grooving）

切槽和滚槽不同：槽是切进去的，过程中去掉材料。切槽用于标准重或更重的管子。轻于 Schedule 40 的管子不够厚，不能切槽。切下去的深度略小于管壁的一半。

切槽机绕着不动的管子转。这样槽的深度均匀，并与管子外径同心。可以用动力设备切，也可以用板牙架式的手柄加切槽头。

#### 3.2.3 选择垫圈（Selecting Gaskets）

合成橡胶垫圈有很多种，覆盖很广的用途。要寿命长，垫圈必须选对。

先看管内流体的温度。超出推荐限度，垫圈寿命下降。还要看介质浓度、使用时间，以及是连续使用还是间断使用。这些和垫圈寿命直接有关。有些介质，厂家会注明某种垫圈不要用。

选沟槽接头的垫圈，始终按厂家建议。工程说明书通常会指定沟槽接头用哪种垫圈材料。

#### 3.2.4 安装沟槽管接头（Installing Grooved Pipe Couplings）

连接顺序：

1. 检查管端。要不漏，端部不能有凹坑、凸起或滚痕。
2. 确认垫圈适合预定用途。有的厂家用颜色区分垫圈。在垫圈唇口和外侧薄薄涂一层润滑剂。润滑剂通常是硅基的，垫圈或管件厂家有供应。
3. 把垫圈套到管端上。垫圈唇口不能悬过管端。
4. 把两根管端对齐并靠拢。把垫圈滑到位，居中在两根管子的槽之间。垫圈的任何一部分都不能伸进任一侧的槽里。
5. 壳体先松松地装上，留下一只螺栓螺母先不装，好让壳体从侧面摆过接头。
6. 装上壳体，把它摆过垫圈，落到两根管子的槽里。
7. 装上剩下的螺栓螺母。螺栓的轨道头要卡进接头壳体的凹座。
8. 螺母交替、均匀地拧，直到角形螺栓垫处金属碰金属。

有一种刚性（不能挠曲）沟槽接头，两片壳体以一个角度相接。斜的配合面让接头更用力地拉住槽壁，更刚，也更能抵抗轴向窜动。壳体拧到互相接触，所以不另给螺栓扭矩。

### 3.3.0 法兰管（Flanged Pipe）

较大的管子和阀门有时用法兰管件连接。法兰用垫片和螺栓装配。这里垫圈的选择同样重要，才能得到又严又可靠的密封。和沟槽管一样，垫圈材料必须和输送的介质及其温度范围相容。法兰可以焊在管子上，也可以用螺纹拧上。

管路很少全部用法兰装成。法兰管件多半用来接阀门和其他部件，或在管路上留出可拆的地方。其余接头则是螺纹、沟槽或焊接。

#### 3.3.1 法兰面（Flange Faces）

法兰按美国机械工程师学会（ASME）在 ASME 标准 16.5《管法兰和法兰管件》里规定的压力等级来分。锻碳钢和铸铁法兰的常见等级见表 4。

压力等级那个数字的单位是磅每平方英寸，但它不是法兰在任何工况下都能承受的最高压力。同一等级里，最高压力主要由两件事决定：工艺介质的温度，以及法兰本身的材料。各温度下的设计压力见 ASME 16.5 的表。这些额定值的做法，是把法兰做水压试验直到爆破，再把爆破压力除以 **3.0**，留下相当大的安全裕度。

**水压试验（hydrostatic testing）**：把压力容器、管路和类似部件灌满液体（通常是水），再用空气或惰性气体加压，用来找漏或分析破坏。

垫圈的选择又受接头压力等级影响，因为垫圈自己也有压力额定值。不同等级的垫圈尺寸和螺栓孔布置也不一样。外形尺寸和螺栓直径的差别，用来防止装错等级。

**表 4　法兰压力等级**

两列是各自常用的等级，不是左右一一对应的换算。150 级锻钢并不等于旁边的 25 级铸铁。

| 锻碳钢 | 铸铁 |
| --- | --- |
| Class 150 | Class 25 |
| Class 300 | Class 125 |
| Class 400 | Class 250 |
| Class 600 | Class 800 |
| Class 900 | |
| Class 1,500 | |
| Class 2,500 | |

法兰面的表面光洁度很重要。ASME 标准规定每种类型、每个额定值的法兰面特征一致。库存面（stock finish）是行业标准。它从中心向外走一条螺旋，像黑胶唱片的纹路，所以叫唱片纹（phonographic）。槽底是圆的。

另一种常见的是螺旋锯齿面。同样是唱片纹，但是用尖头刀具切出，留下 90° 的 V 形槽。库存面和螺旋锯齿面都让软垫片压进槽里，同时螺旋的峰顶压进垫片，把接头封住。

有些特殊用途要完全光滑的法兰面，叫冷水面。通常不放垫片。这种用法很少，两个面都要精密加工。

法兰面的形状和尺寸也很重要。凸面和平面最常见。

**凸面法兰**

凸面法兰在孔的周围有一圈宽的凸缘。这是钢法兰最常见的面。Class 150 和 Class 300 的凸面高 **1/16"（1.6 mm）**。其余压力等级的凸面高 **1/4"（6.4 mm）**。

平环形垫片被紧紧压在两边的凸面之间。凸面通常是库存面。夹住两片法兰的螺栓不穿过垫片。凸面法兰的垫片直径没有法兰那么大，只接触凸面。所以凸面法兰用的是没有螺栓孔的简单环形垫片。

**平面法兰**

平面法兰整个面都是平的。垫片必须盖住整个面，所以垫片上要有螺栓孔。平面法兰常用来把 Class 150 和 Class 300 的锻钢法兰，接到 Class 125 和 Class 250 的铸铁法兰上。铸铁法兰脆，要用平面，让整个面都接触，把应力摊到更大的面积上。

**组装法兰接头**

法兰螺栓应当用扭矩扳手拧。螺栓要按特定顺序拧。图 51 是八孔法兰的一种典型顺序。图上标了两种：

- 顺次：1-2、3-4、5-6、7-8
- 旋转顺序：1、5、3、7、2，以及 6、4、8

交叉着拧时，按旋转顺序读就是 1 → 5 → 3 → 7 → 2 → 6 → 4 → 8。拧之前确认垫片位置正确，并检查垫片有没有缺陷。先装上螺栓螺母，用手指拧上，两个法兰面彼此摆正。明显的对不齐，不能靠法兰螺栓去硬拉。偏了要用正确的配管方法改过来。

不要第一遍就把螺栓拧到最终扭矩。分几遍加，免得接头变形。例如每一遍先拧到最终扭矩的三分之一，第三遍再拧到最终扭矩。该用多大扭矩，看法兰厂家的资料。课本没有给一个可以死记的磅数。

小节复习：法兰管件应当用扭矩扳手拧紧。这句话是对的。

### 3.4.0 安装钢管（Installing Steel Piping）

安装钢管时要记住：做法一般由工程说明书规定。建筑师和工程师做的空调和供暖安装，图纸和说明书会把打算怎么装写清楚。工程交给承包商以后，安装承包商的施工图再补充上去。

按理每套管路都该有详细的管道图，实际上不总是这样。暖通安装工常常要自己选最好的路线并把管子装上。这叫现场制作或现场布管。一大困难是要躲开电线管、风管和其他管道。

安装时这几条很重要：

- 很多说明书要求，方向一变，**1 英尺**以内就要有吊架或支撑。例如立管顶部用弯头改成水平管，吊架应放在弯头 1 英尺以内。另一条常见要求是：管子接到设备的地方，1 英尺以内要有吊架或支撑。管路要自己承重，不能靠设备承担明显的重量。
- 尽量走直，不要过多使用弯头、三通和其他管件。
- 水暖和蒸汽管路按说明书安装，以减小噪声，并避免水锤、热膨胀和振动造成损坏。

**水锤（water hammer）**：管内一团液体突然停下或失去动量时，管路里的响声和晃动。

- 装切断阀和活接头，让选定的管段能隔开修理。又重、又要维修的部件，两侧紧挨着都要有吊架。
- 燃气管按最新的 NFPA 54《国家燃料气规范》、当地规范，以及相关设备厂家的安装说明来装。
- 设备还没就位时，管子粗装到大概位置，然后用丝堵或管帽封上。机组到位后再做最后的配管。如果这项工作有材料说明书，到说明书里查机组的粗装位置。

密封剂必须和管内介质相容。这一点在安装这一节再次强调：天然气一种密封膏，LP 另一种；天然气必须用黄色 PTFE 胶带。小节复习把“天然气用的 PTFE 胶带是什么颜色”归到这一节，答案是黄色。

### 3.4.1 管吊架和支撑（Pipe Hangers and Supports）

管子要支撑好，接头才不会被拉坏。吊架要装对、装牢，间距按工程说明书和当地规范。

钢管用的很多吊架和支撑，样式和铜管、塑料管一样。可是钢管重得多，也往往更大，锚固和间距的要求严得多。

吊架和支撑提供管子和管路的水平、垂直支撑。吊架一般是锚在管子上方的支撑。支撑从下面，或从墙和其他结构构件把管路的荷载接住。主要目的是让管路保持平直，防止弯曲或变形。

吊架系统要始终如一地托住管子才算尽到责任。间距均匀，才不会有某一只吊架过载。支撑做好，泵一类部件也不必去承担明显的管道荷载。

**表 5　碳钢管水平安装的建议最大吊架间距**

杆径和间距按表上三列核对过。

| 管径 | 吊杆直径 | 最大间距 |
| --- | --- | --- |
| 1 1/4" 及更小 | 3/8" | 8' |
| 1 1/2" 和 2" | 3/8" | 10' |
| 2 1/2" 到 3 1/2" | 1/2" | 12' |
| 4" 和 5" | 5/8" | 15' |
| 6" | 3/4" | 17' |
| 8" 到 12" | 7/8" | 22' |

立管至少在每一层楼用一只立管卡箍支撑。

表 5 只是例子。确定吊架间距时始终查工程说明书。管子越大，需要的吊架越少，因为管子本身更强。管路必须走直，不能下垂。

有的管路必须带坡度。这时，从水平面上吊下来的吊杆，每一只的长度都要递增或递减，才能做出要求的坡度。

有地震可能的地区，选择和安装管支撑要特别小心。管子直接或间接连在建筑结构上，作用到结构上的地震应力也会作用到管接头上。地震里大量财产损失来自管子断裂，放出可燃气体、水或高压蒸汽。要用专门的抗震约束和方法来抵消。约束的目的，是在振动过大时管子仍然牢牢固定在结构上。例如有的规范要求，吊架和支撑的间距比非地震区更密。

课本把作用在结构和管子上的地震作用分成：横向（lateral），书上写成上下；纵向（longitudinal），书上写成左右。抗震保护两种都要考虑。常用说法里，横向多指侧向，竖向才是上下。考试如果用课本的词，按课本：lateral 是上下，longitudinal 是左右。

办法和装置很多。图 52 是一个例子：两根拉索限制吊架左右摆。吊架本身带弹簧，用来隔振。弹簧和其他隔振件主要按被吊或被撑物体的重量来选。用哪种抗震保护，由当地规范以及工程图纸和说明书规定。不按这些做，承包商要承担责任，也可能造成人身伤害。

支撑管路的方法很多，其中一些在 NCCER 模块 03103《铜管和塑料管基础》里讲过。单根管子可以用环链吊架（clevis hanger）或管卡，如图 53。图 54 是把管路固定到墙和顶棚的做法。管路常常放在从顶棚或梁上吊下来的梯形吊架上，图 55 是几种例子。

热水和蒸汽供暖系统必须考虑管子的热膨胀。用图 56 那种滚子和弹簧吊架来补偿。

图 53 的环链吊架，是从上方吊住单根管子，不是把管子固定到墙上，也不是一次吊很多根，也不是专门做抗震。一次吊很多根是梯形吊架。固定到墙或柱上是表面安装。抗震是拉索加隔振弹簧那一类。

### 3.0.0 小节复习

1. 抛光不锈钢或镀铬管最好用的扳手是 _____。
   - a. 链条钳
   - b. 弯柄管钳
   - c. 直管钳
   - d. 皮带钳
2. 沟槽接头的两大类是 _____。
   - a. 大和小
   - b. 刚性和柔性
   - c. 法兰式和标准式
   - d. 左旋和右旋
3. 法兰管件应当用扭矩扳手拧紧。
   - a. 对
   - b. 错
4. 通常批准用于天然气的 PTFE 胶带是 _____ 色。
   - a. 白
   - b. 黄
   - c. 绿
   - d. 蓝

**答案**

1. **d**。皮带钳不留钳印、不划伤抛光面。链条钳用于超过 2" 的管子。
2. **b**。刚性接头夹死，柔性接头允许受控的胀缩和偏转。
3. **a**。要按顺序、分遍拧到厂家给出的扭矩。
4. **b**。天然气用黄色 PTFE 胶带。普通白带不能代替。LP 的密封材料和天然气也不通用。

---

## 模块复习题

奇数题用附录 A 的官方答案。偶数题正文里没有官方答案，下面标成由正文推断。

1. 给炉子供天然气用的管子是 _____。
   - a. 镀锌管
   - b. 熟铁
   - c. 铸铁
   - d. 黑铁管
2. 某一公称尺寸的 Schedule 80 管子，内径 _____。
   - a. 大于 Schedule 40
   - b. 小于 Schedule 40
   - c. 小于 Schedule 120
   - d. 与 Schedule 40 和 120 相同
3. 下面哪一种壁厚等级管壁最厚？
   - a. Schedule 5
   - b. Schedule 20
   - c. Schedule 40
   - d. Schedule 120
4. 各种重量的钢管都有相同的 _____。
   - a. 内径
   - b. 外径
   - c. 螺纹直径
   - d. 公称尺寸
5. 1/2" 管子的标准螺距是 _____。
   - a. 每英寸 11 1/2 牙
   - b. 每英寸 14 牙
   - c. 每英寸 17 牙
   - d. 每英寸 18 牙
6. 一只写成 2 × 1 1/2 × 1 的三通，有 _____。
   - a. 大直通 2"，小直通 1 1/2"，支管 1"
   - b. 大直通 1"，小直通 1 1/2"，支管 2"
   - c. 大直通 1 1/2"，小直通 2"，支管 1"
   - d. 大直通 2"，小直通 1"，支管 1/2"
7. 管短节用来 _____。
   - a. 封住其他管件上的口
   - b. 做直线时把两段管子接起来
   - c. 改变管路方向
   - d. 从管件向外延长，或把两个管件接在一起
8. 量管件之间那段管子的长度，并且把螺纹包括进去，这种量法是 _____。
   - a. 端到中心
   - b. 端到端
   - c. 面到端
   - d. 面到面
9. 切管时管端被压扁，切管工具的刀轮应当怎样处理？
   - a. 磨锋利
   - b. 更换
   - c. 抛光
   - d. 调整
10. 把切管器的刀轮拧得过紧，会 _____。
    - a. 使管子内壁形成更大的毛刺
    - b. 让后面的套丝更快
    - c. 更适合切镀锌管
    - d. 让管子更容易套丝
11. 用套丝机给管子套丝之前，始终应当 _____。
    - a. 涂一层厚油脂
    - b. 熟悉它的操作和安全说明
    - c. 用切丝油擦没有螺纹的那一端
    - d. 在没有螺纹的那一端涂管密封剂
12. PTFE 胶带从管端看过去是逆时针缠的。
    - a. 对
    - b. 错
13. 哪一种接头用两片壳体，用螺栓夹在准备好的管端上？
    - a. 法兰
    - b. 螺纹
    - c. 沟槽
    - d. 钎焊
14. 一般说来，2" 钢管用金属吊架支撑的间距是 _____。
    - a. 4'
    - b. 6'
    - c. 8'
    - d. 10'
15. 环链吊架用来 _____。
    - a. 把管子固定到墙上
    - b. 支撑从顶棚吊下的多根管子
    - c. 支撑从顶棚吊下的单根管子
    - d. 为管路提供抗震保护

**答案**

| 题 | 答案 | 为什么 |
| --- | --- | --- |
| 1 | d | 官方，1.1.0。给炉子供气用黑铁管，也就是没有镀锌的钢管。镀锌管是说明书要求时才用。铸铁管件用于蒸汽和水暖，不是这根供气管本身。 |
| 2 | b | 由正文推断。等级数字越大，壁越厚，内径越小。Schedule 80 的内径小于 Schedule 40。它大于壁更厚的 Schedule 120，所以不是“小于 Schedule 120”。1" 的图：40 的内径 1.049"，80 的内径 0.957"。 |
| 3 | d | 官方，1.1.1。5、20、40、120 里，120 数字最大，壁最厚。 |
| 4 | b | 由正文推断。同一公称尺寸的各种重量，外径相同，板牙才能通用。内径随壁厚变。公称尺寸是这根管子的名字，不是“各种重量都变成同一个尺寸”。螺纹做在外径上，所以牙的大径跟着外径走，书上点名不变的是外径。 |
| 5 | b | 官方，1.2.0 表 1。1/2" 是 14 牙/英寸。11.5 是 1" 到 2"。18 是 1/4" 和 3/8"。27 只有 1/8"。 |
| 6 | a | 由正文推断。顺序是大直通、小直通、支管，不是做减法。2 × 1 1/2 × 1：大直通 2"，小直通 1 1/2"，支管 1"。书上的 2 × 1 × 3/4 同样是大直通 2"、小直通 1"、支管 3/4"。 |
| 7 | d | 官方，1.3.5。短节短于或等于 12"，两端外螺纹，用来从管件向外接，或把两个管件接起来。封口是丝堵和管帽。直线接长管子是管箍。改方向是弯头。 |
| 8 | b | 由正文推断。端到端就是管子全长，两端螺纹都在里面。面到面量的是两个管件端面之间的空隙，螺纹要另外加两次，空隙本身不含螺纹。题目说这段长度把螺纹包括进去，对应端到端。小节复习那道“再加两倍啮合”才是面到面。 |
| 9 | b | 官方，2.1.0。管端被压扁，刀轮要换。不要磨、不要抛光、不要只调螺钉。过紧还会让管子失圆，失圆的管子不能套丝，应当报废。 |
| 10 | a | 由正文推断。刀轮过紧，管内毛刺更大，刀轮很快变钝，较薄的管子会变形，刀轮还可能崩。它不会让套丝更容易或更快。 |
| 11 | b | 官方，2.2.2。先熟悉这台机器的操作和安全说明。油脂、切丝油和管密封剂都不涂在还没套丝的那一端来代替这件事。 |
| 12 | b | 由正文推断。错。从管端看过去要顺时针缠，和管件拧紧的方向相同，从离端面一牙的地方开始，两到三层，不超过三层。 |
| 13 | c | 官方，3.2.0。沟槽接头是橡胶垫圈加两片壳体，螺栓拉到金属碰金属。法兰是垫片加螺栓，但不是两片壳体扣在槽上。 |
| 14 | d | 由正文推断。表 5：1 1/2" 和 2" 共用 3/8" 吊杆，最大间距 10'。1 1/4" 及更小才是 8'。这张表只是例子，现场还要看说明书。 |
| 15 | c | 官方，3.4.1 图 53。环链吊架从上方吊单根管子。多根管子用梯形吊架。固定到墙或柱上是表面安装。抗震是拉索和隔振弹簧。 |

---

## 重点单词

### 管子和螺纹

| English | 中文 |
| --- | --- |
| ferrous | 含铁。碳钢属于含铁金属 |
| black iron pipe | 黑铁管。工地上指没镀锌的钢管，不是铸铁 |
| galvanized | 镀锌。熔融锌层，防锈。新的发银，旧了发灰 |
| wrought | 锻造，锤打成形 |
| cast iron | 铸铁。含碳约 2% 到 4%，脆。管件用于蒸汽和水暖 |
| nominal size | 公称尺寸。到 12" 大约是内径，14" 及以上是外径。选管只说公称 |
| schedule | 壁厚等级。数字越大壁越厚、内径越小。同一公称尺寸外径不变 |
| STD / XS / XXS | 标准重 / 加厚 / 双倍加厚。暖通多是 Schedule 40，偶尔 80 |
| flange | 法兰。垫片加螺栓。可焊可丝 |
| threading die | 板牙。切外螺纹。同一公称尺寸各等级共用 |
| NPT | 锥管螺纹。暖通用这个。牙形角 60°，每英寸锥度 1/16" |
| NPS | 在螺纹里是直管螺纹代号。不做承压流体。不要当成公称管径 |
| makeup | 啮合。拧进管件的那段螺纹。拧好大约外露 3 牙不完整牙 |
| pitch | 螺距。这里指每英寸牙数。1/2" 是 14，1" 到 2" 是 11.5 |
| stock | 板牙架。夹住板牙用手扳 |
| MIP / MPT / FIP / FPT | 外螺纹铁管 / 外管螺纹 / 内螺纹铁管 / 内管螺纹 |

### 管件和量尺

| English | 中文 |
| --- | --- |
| malleable iron | 可锻铸铁。铸铁经退火变韧。燃气管件用它 |
| annealing | 退火。加热后冷却，使材料变韧 |
| tee | 三通。大直通 × 小直通 × 支管 |
| bull-heading | 对冲。流体直撞对面内壁，扰动和压降都大 |
| cross | 四通。暖通很少用 |
| ell / street ell | 弯头 / 街道弯头。街道弯头一端公、一端母 |
| union | 活接头。能拆。小管用研磨面，大管用法兰式 |
| coupling | 管箍。两端母螺纹，接直线。不能代替活接头。护丝不是管箍 |
| nipple | 短节。12" 或更短，两端外螺纹。到 6" 按 1/2" 一档，更长按 1" 一档 |
| close nipple | 近身短节。两端之间几乎没有光管。现场多半套不出来 |
| plug / cap / bushing | 丝堵封母口 / 管帽扣公口 / 补心外公内母，把小管接到大管件 |
| fitting allowance / takeoff | 管件余量。管端到管件中心的距离 |
| end-to-end | 端到端。管子全长，螺纹算在里面 |
| face-to-face | 面到面。两端面之间的空隙，再加两倍啮合 |

### 切断、套丝和安全

| English | 中文 |
| --- | --- |
| pipe cutter | 切管器。1 到 4 个刀轮。每转一圈再紧约 1/4 圈 |
| reamer | 铰刀。去掉管内毛刺。锥形，1/4" 到 2"，大的到 4"。带棘轮 |
| yoke vise / chain vise | 轭式虎钳大约到 2 1/2" / 链式能到更大，也可小到 1/8" |
| power drive | 手持动力头。约 30 rpm，一般到 2"。超过 1" 要用支撑臂 |
| threading machine | 套丝机。能转、切、铰、套。不要拿它拧管件 |
| throw-out lever | 抛出杆。Open 退刀，Close 进刀 |
| cutting oil | 切丝油。只用批准的。不要用机油。切屑又尖又烫 |
| die set | 板牙套。27、18、14、11.5、8 五种。1" 用 11.5，装在 1 到 4 号位置 |

### 连接、法兰和吊架

| English | 中文 |
| --- | --- |
| pipe dope | 管密封剂。只涂外螺纹。天然气和 LP 不是同一种 |
| PTFE tape | 聚四氟乙烯胶带。顺时针，离端面一牙起，最多三层。天然气用黄带 |
| pipe wrench | 管钳。钩形钳口和管壁留约 1/2"。不要加力杆，柄弯了就停用 |
| strap wrench | 皮带钳。抛光、镀铬，不留印 |
| chain wrench | 链条钳。超过 2" 的管子 |
| grooved coupling | 沟槽接头。垫圈加两片壳体，拧到金属相碰 |
| rigid / flexible coupling | 刚性接头夹死 / 柔性接头允许胀缩和偏转 |
| roll groove / cut groove | 滚槽不去除金属 / 切槽去掉材料。轻于 Schedule 40 不能切槽 |
| gasket | 垫圈。先看温度，再看浓度和是否连续使用 |
| raised face / flat face | 凸面 / 平面。150 和 300 级凸面高 1/16"，其余 1/4"。铸铁配平面 |
| hydrostatic test | 水压试验。爆破压力除以 3，得到法兰等级的安全裕度 |
| riser | 立管。每一层至少一只立管卡箍 |
| water hammer | 水锤。液体突然停下时的响声和晃动 |
| clevis hanger | 环链吊架。从上方吊单根管子 |
| trapeze hanger | 梯形吊架。吊多根，或从梁上成排吊 |

---

## 复习时先记这几条

- 工地上的黑铁管是没镀锌的钢管。给炉子供气用黑管。镀锌是说明书要求时才用，要配镀锌管件。可锻铸铁管件用于燃气，铸铁管件用于蒸汽和水暖。
- 公称尺寸到 12" 大约是内径，14" 及以上是外径。同一公称尺寸，各等级外径相同，内径随壁厚变小。等级数字越大壁越厚。暖通多用 Schedule 40，偶尔用 80。
- 1" 管外径始终 1.315"。Schedule 40 内径 1.049"，壁厚 0.133"。Schedule 80 内径 0.957"，壁厚 0.179"。图上把内径 0.6" 的双倍加厚标成 Schedule 120；附录里这是 XX，壁厚 0.358"。Schedule 160 的壁厚是 0.250"，内径大约 0.815"。
- 暖通用 NPT 锥螺纹，牙形角 60°，每英寸锥度 1/16"。直螺纹 NPS 不用于走流体。完整牙约 7 到 12 牙，看管径。拧好后大约露出 3 牙不完整牙。先用手大约 3 圈，再用扳手。
- 每英寸牙数：1/8" 为 27，1/4" 和 3/8" 为 18，1/2" 和 3/4" 为 14，1" 到 2" 为 11.5，2 1/2" 及更大为 8。1/2" 考的就是 14。
- 三通按大直通、小直通、支管来读。2 × 1 1/2 × 1 是大直通 2"、小直通 1 1/2"、支管 1"。不要让流体对冲对面的壁。管件能少就少。
- 活接头能拆，管箍不能代替它。护丝看起来像管箍，不能当管箍用。短节不超过 12"，两端都是外螺纹。近身短节几乎没有光管。丝堵封母口，管帽扣公口。
- 端到端是管子全长，螺纹在里面。面到面是两端面之间的空隙再加两倍啮合。中心到中心要减去两个中心到端面，再加两倍啮合。课本没有给一个可以套用的下料数字。
- 刀轮每转一圈再紧约 1/4 圈。过紧会加大毛刺、使刀轮变钝、把薄管挤变形，刀轮还可能崩。管端被压扁就换刀轮。失圆的管子不能套丝。毛刺要用铰刀去掉。
- 套丝机又重又有劲。戴安全眼镜、安全鞋和合手的厚手套，衣服不要松。切屑又尖又烫，用布或刷子擦，不要用手。不要用套丝机拧管件。不要在运转中直接反转。只用批准的切丝油，不用机油。不锈钢要用专用板牙和润滑剂。
- 手切切到板牙外面露出两牙。机器是板牙背面伸出一整牙就退刀。检查时，管件应能用手拧上大约 3 到 3 1/2 圈。1" 管子用 11.5 牙的板牙，尺寸条对准 1"。300 大约 135 磅，535 大约 285 磅。
- 密封膏和胶带只上外螺纹。胶带顺时针，离端面一牙，最多三层。天然气用黄带。天然气和 LP 的密封膏不能混用。
- 抛光管用皮带钳。超过 2" 用链条钳。钳太小拧不动，太大容易拧坏。钩形钳口和管壁留约 1/2"。不要用加力杆。柄弯了就停用。
- 沟槽接头是垫圈加两片壳体，拧到金属相碰，不必另给扭矩。刚性用于立管和机房，柔性允许胀缩。滚槽不削金属。切槽去掉材料，轻于 Schedule 40 不能切。垫圈不能伸进槽里。
- 法兰等级不是任何温度下的最高压力。爆破压力除以 3 得到安全裕度。150 和 300 级凸面高 1/16"，其余 1/4"。凸面用无孔环形垫片。铸铁脆，和 150、300 级锻钢相接时用平面和带孔的满面垫片。螺栓分遍、按交叉顺序拧。
- 方向变化和接设备的地方，1 英尺内要有支吊架。管路自己承重。立管每层至少一只卡箍。2" 管的例子是 3/8" 吊杆、间距 10'。1 1/4" 及更小是 8'。管子越大，吊架可以越稀。环链吊架吊单根管子。
